Repository: jwzhukevin/NLHE_Database

# NLHE_Database - 材料数据库管理系统

## 项目概述

NLHE_Database是一个专为材料科学研究设计的综合数据库管理系统，用于高效存储、管理和可视化材料数据。系统基于Flask框架开发，提供直观的Web界面，支持晶体结构的3D可视化、能带结构分析以及批量数据处理功能。

## 核心功能（只读模式）

- **材料数据浏览与检索（只读）**：支持分页、排序与多条件筛选
- **高级搜索与过滤**：按名称/化学式/属性等条件筛选
- **晶体结构可视化**：基于 Three.js 的交互式 3D 查看器，支持旋转、缩放与超胞生成
- **能带结构分析**：能带数据可视化显示与分析工具
- **文章内容浏览**：查看相关研究文章
- **数据导入（离线/脚本）**：通过 CLI/脚本批量导入 JSON/CSV 数据（网页端不提供写入）
- **用户认证**：支持登录访问用户功能（不区分管理员）
- **安全防护**：IP 封锁保护机制，防止暴力登录尝试
- **文件格式转换**：支持 TXT 转 DAT/DOCX 的工具

## 技术架构

### 后端框架
- **Flask**：轻量级Web应用框架，采用工厂模式组织代码
- **SQLAlchemy ORM**：提供数据库抽象层，简化数据操作
- **Flask-Login**：管理用户会话和认证
- **Flask-Migrate**：处理数据库模式迁移

### 前端技术
- **Bootstrap**：响应式UI组件库
- **Three.js**：WebGL 3D渲染引擎，用于晶体结构可视化
- **Plotly.js**：交互式科学图表库，用于能带数据和SC数据可视化
- **JavaScript**：实现客户端交互和动态功能

### 科学计算
- **Pymatgen**：材料基因组工具包，处理晶体结构和分析
- **NumPy/SciPy**：科学计算库，提供数值计算支持
- **Spglib**：空间群计算，用于晶体对称性分析

## 项目结构

```
NLHE_Database/
├── app/                   # 应用主目录
│   ├── __init__.py        # 应用初始化（工厂模式）
│   ├── models.py          # 数据模型定义
│   ├── views.py           # 视图函数和路由
│   ├── api.py             # RESTful API接口
│   ├── articles.py        # 文章管理模块
│   ├── program.py         # 文件格式转换工具模块
│   ├── structure_parser.py # 结构文件解析工具
│   ├── commands.py        # CLI命令工具
│   ├── static/            # 静态资源
│   │   ├── css/           # 样式表
│   │   ├── js/            # JavaScript文件
│   │   │   ├── crystal-viewer.js  # 晶体结构可视化
│   │   │   ├── band-plot.js       # 能带图绘制
│   │   │   └── sc-plot.js         # SC结构图绘制
│   │   ├── images/        # 图片资源
│   │   └── materials/     # 材料数据文件（按IMR-ID组织）
│   └── templates/         # HTML模板
├── instance/              # Flask实例文件夹
│   └── app.db             # SQLite数据库文件
├── migrations/            # 数据库迁移脚本
├── NLHE/                  # Python虚拟环境
├── requirements.txt       # 依赖包清单
├── wsgi.py                # WSGI应用入口
├── config.py              # 配置文件
├── initdb.sh              # 数据库初始化脚本
└── web.sh                 # Web服务启动脚本
```

## 安装与部署

### 环境要求
- Python 3.8+
- SQLite 3
- 现代浏览器（推荐Chrome、Firefox或Edge）

### 快速启动
1. **克隆仓库**
   ```bash
   git clone https://github.com/your-username/NLHE_Database.git
   cd NLHE_Database
   ```

2. **创建虚拟环境**
   ```bash
   python -m venv NLHE
   source NLHE/bin/activate  # Linux/Mac
   # 或
   NLHE\Scripts\activate     # Windows
   ```

3. **安装依赖**
   ```bash
   pip install -r requirements.txt
   ```

4. **初始化数据库**
   ```bash
   ./initdb.sh
   ```
   （只读模式无需创建管理员账户）

6. **启动应用**
   ```bash
   ./web.sh
   ```
   访问 http://localhost:5000 开始使用

## 数据组织

系统采用结构化的方式组织材料数据：

- 每个材料分配唯一的IMR格式ID（例如：IMR-00000001）
- 晶体结构（CIF格式）存储在对应的structure目录中
- 能带数据（DAT格式）存储在对应的band目录中
- SC数据（DAT格式）存储在对应的sc目录中
- 元数据以JSON格式存储，包含材料的基本属性和计算结果

## 使用指南

### 材料管理（只读）
- **浏览材料**：首页提供分页列表，支持排序与过滤
- **材料详情**：查看详细属性、结构与能带数据

（网页端不提供新增/编辑/删除入口；如需批量导入，请使用 CLI/脚本）

## 只读模式与权限说明（重要）

- **网页路由**：`/add`、`/materials/edit/...`、`/materials/delete/...` 均已移除（返回 404）。
- **写操作 API**：以下端点统一返回 410 Gone（只读模式禁用写入）：
  - `POST /api/structure/upload/<id>`
  - `POST /api/structure/update-names`
  - `POST /api/materials/update-band-gap`
- **管理员机制**：`User.is_admin()` 恒为 `False`，不再区分管理员与普通用户。
- **CLI 管理**：只允许创建普通用户，示例：
  ```bash
  flask user-add <email> <username> <password> user
  ```
  历史命令 `flask admin` 已禁用。

### 结构可视化
- 3D交互式查看器支持旋转、缩放和平移操作
- 支持生成不同尺寸的超胞结构
- 可选择原胞或常规胞显示模式
- 支持导出为图片格式

### 能带与SC结构分析
- 交互式能带图表，支持高对称点标记和费米能级参考线
- SC结构图表，支持曲线分组和关系分析
- 图表支持缩放、平移和数据提取功能

### 文章管理
- 发布与材料相关的研究文章和报告
- 支持富文本编辑，可插入图片和引用

### 文件格式转换
- 支持TXT文件转换为DAT和DOCX格式
- 简单直观的文件上传和下载界面

## 维护与备份

- 定期备份`instance/app.db`数据库文件
- 系统日志记录在应用实例目录中
- 建议按计划对材料数据进行增量备份

## 开发者说明

- 项目采用工厂模式组织Flask应用结构
- 使用蓝图(Blueprint)分离不同功能模块
- 数据库迁移通过Flask-Migrate管理
- 结构解析模块使用Pymatgen库处理CIF文件

## 技术亮点

- **高效数据处理**：优化的数据库查询和缓存机制
- **交互式可视化**：前端使用WebGL技术实现高性能3D渲染
- **材料ID系统**：采用标准化的材料编码系统（IMR-XXXXXXXX）
- **多层次安全**：包括数据验证、用户认证和防暴力攻击机制

## 许可与贡献

- 项目采用MIT许可证
- 欢迎通过Issue和Pull Request参与贡献
- 开发前请先阅读贡献指南

## 国际化（i18n）工作流

为保持清晰、专业的目录结构，项目采用以下约定：

- `config/i18n/babel.cfg`：Babel 抽取配置文件
- `i18n/messages.pot`：主翻译模板文件（不要直接编辑 `app/translations/` 下的语言文件结构）
- `app/translations/`：各语言目录，存放 `.po`（可编辑）与 `.mo`（编译产物）

常用命令：

```bash

# 1) 抽取模板（扫描源码与模板）
pybabel extract -F config/i18n/babel.cfg -o i18n/messages.pot .

# 2) 更新现有语言（示例：中文 zh）
pybabel update -i i18n/messages.pot -d app/translations -l zh

# 3) 编译翻译（生成 .mo 文件）
pybabel compile -d app/translations

# 开发调试可允许 fuzzy：

# pybabel compile -d app/translations --use-fuzzy
```

说明：

- 请优先维护 `i18n/messages.pot` 为模板单一来源；根目录旧文件已标记为 Deprecated。
- 若有脚本/CI 仍引用旧路径，请同步更新以避免双源。

## 验证码字体下载与校验

- __放置目录__：`app/static/fonts/`
- __脚本下载（推荐）__：
  ```bash
  python scripts/download_fonts.py
  ```
- __手动下载（可选）__：
  - DejaVuSans-Bold.ttf
    https://github.com/dejavu-fonts/dejavu-fonts/raw/main/ttf/DejaVuSans-Bold.ttf
  - DejaVuSans.ttf
    https://github.com/dejavu-fonts/dejavu-fonts/raw/main/ttf/DejaVuSans.ttf
  下载后将文件放入 `app/static/fonts/`。

- __快速校验__：确保文件不是 HTML，并能被 Pillow 读取
  ```bash
  # 文件头不应出现 <!DO...（应显示 TrueType 头部）

File: app/static/CSV_data/实验数据.csv (part 1 of 4)
Material,Crystal Structure,Bending Strength (MPa),Bending Strain (%),zT,Heat Treatment Process,,,,,,,,
AgCuSe,orthorhombic crystal structure,76,0.8,0.43,"The elements were weighed according to the chemical stoichiometry and sealed in carbon - coated quartz tubes under vacuum. The sealed quartz tubes were transferred to the vertical melting furnace and heated up to 673 K over a period of 4 h with a dwell time of 4 h, heated up to 1323 K over a period of 8 h with a dwell time of 10 h, and then cooled down to 773 K over a period of 15 h. After a dwell time of 48 h at 773 K, the quartz tubes were quenched into the ice water mixture.",,,,,,,,
AgCuS,orthorhombic crystal structure,144,0.7,0.00094,"The elements were weighed according to the chemical stoichiometry and sealed in carbon - coated quartz tubes under vacuum. The sealed quartz tubes were transferred to the vertical melting furnace and heated up to 673 K over a period of 4 h with a dwell time of 4 h, heated up to 1323 K over a period of 8 h with a dwell time of 10 h, and then cooled down to 773 K over a period of 15 h. After a dwell time of 48 h at 773 K, the quartz tubes were quenched into the ice water mixture.",,,,,,,,
AgCuTe,,,,0.03,"The elements were weighed according to the chemical stoichiometry and sealed in carbon - coated quartz tubes under vacuum. The sealed quartz tubes were transferred to the vertical melting furnace and heated up to 673 K over a period of 4 h with a dwell time of 4 h, heated up to 1323 K over a period of 8 h with a dwell time of 10 h, and then cooled down to 773 K over a period of 15 h. After a dwell time of 48 h at 773 K, the quartz tubes were quenched into the ice water mixture.",,,,,,,,
AgCuSe0.92S0.08,orthorhombic crystal structure,97,1.3,0.43,"The elements were weighed according to the chemical stoichiometry and sealed in carbon - coated quartz tubes under vacuum. The sealed quartz tubes were transferred to the vertical melting furnace and heated up to 673 K over a period of 4 h with a dwell time of 4 h, heated up to 1323 K over a period of 8 h with a dwell time of 10 h, and then cooled down to 773 K over a period of 15 h. After a dwell time of 48 h at 773 K, the quartz tubes were quenched into the ice water mixture.",,,,,,,,
AgCuSe0.9S0.1,orthorhombic crystal structure,,,0.31,"The elements were weighed according to the chemical stoichiometry and sealed in carbon - coated quartz tubes under vacuum. The sealed quartz tubes were transferred to the vertical melting furnace and heated up to 673 K over a period of 4 h with a dwell time of 4 h, heated up to 1323 K over a period of 8 h with a dwell time of 10 h, and then cooled down to 773 K over a period of 15 h. After a dwell time of 48 h at 773 K, the quartz tubes were quenched into the ice water mixture.",,,,,,,,
AgCuSe0.8S0.2,orthorhombic crystal structure,110,0.6,0.28,"The elements were weighed according to the chemical stoichiometry and sealed in carbon - coated quartz tubes under vacuum. The sealed quartz tubes were transferred to the vertical melting furnace and heated up to 673 K over a period of 4 h with a dwell time of 4 h, heated up to 1323 K over a period of 8 h with a dwell time of 10 h, and then cooled down to 773 K over a period of 15 h. After a dwell time of 48 h at 773 K, the quartz tubes were quenched into the ice water mixture.",,,,,,,,
AgCuSe0.65S0.35,orthorhombic crystal structure,,,0.22,"The elements were weighed according to the chemical stoichiometry and sealed in carbon - coated quartz tubes under vacuum. The sealed quartz tubes were transferred to the vertical melting furnace and heated up to 673 K over a period of 4 h with a dwell time of 4 h, heated up to 1323 K over a period of 8 h with a dwell time of 10 h, and then cooled down to 773 K over a period of 15 h. After a dwell time of 48 h at 773 K, the quartz tubes were quenched into the ice water mixture.",,,,,,,,
AgCuSe0.6S0.4,orthorhombic crystal structure,348,12.1,0.16,"The elements were weighed according to the chemical stoichiometry and sealed in carbon - coated quartz tubes under vacuum. The sealed quartz tubes were transferred to the vertical melting furnace and heated up to 673 K over a period of 4 h with a dwell time of 4 h, heated up to 1323 K over a period of 8 h with a dwell time of 10 h, and then cooled down to 773 K over a period of 15 h. After a dwell time of 48 h at 773 K, the quartz tubes were quenched into the ice water mixture.",,,,,,,,
AgCuSe0.55S0.45,orthorhombic crystal structure,215,15,0.13,"The elements were weighed according to the chemical stoichiometry and sealed in carbon - coated quartz tubes under vacuum. The sealed quartz tubes were transferred to the vertical melting furnace and heated up to 673 K over a period of 4 h with a dwell time of 4 h, heated up to 1323 K over a period of 8 h with a dwell time of 10 h, and then cooled down to 773 K over a period of 15 h. After a dwell time of 48 h at 773 K, the quartz tubes were quenched into the ice water mixture.",,,,,,,,
AgCuSe0.5S0.5,orthorhombic and amorphous mixed crystal structure,191,22.2,0.04,"The elements were weighed according to the chemical stoichiometry and sealed in carbon - coated quartz tubes under vacuum. The sealed quartz tubes were transferred to the vertical melting furnace and heated up to 673 K over a period of 4 h with a dwell time of 4 h, heated up to 1323 K over a period of 8 h with a dwell time of 10 h, and then cooled down to 773 K over a period of 15 h. After a dwell time of 48 h at 773 K, the quartz tubes were quenched into the ice water mixture.",,,,,,,,
AgCuSe0.4S0.6,orthorhombic and amorphous mixed crystal structure,185,21.8,0.02,"The elements were weighed according to the chemical stoichiometry and sealed in carbon - coated quartz tubes under vacuum. The sealed quartz tubes were transferred to the vertical melting furnace and heated up to 673 K over a period of 4 h with a dwell time of 4 h, heated up to 1323 K over a period of 8 h with a dwell time of 10 h, and then cooled down to 773 K over a period of 15 h. After a dwell time of 48 h at 773 K, the quartz tubes were quenched into the ice water mixture.",,,,,,,,
AgCuSe0.3S0.7,orthorhombic and amorphous mixed crystal structure,183,3,0.00024,"The elements were weighed according to the chemical stoichiometry and sealed in carbon - coated quartz tubes under vacuum. The sealed quartz tubes were transferred to the vertical melting furnace and heated up to 673 K over a period of 4 h with a dwell time of 4 h, heated up to 1323 K over a period of 8 h with a dwell time of 10 h, and then cooled down to 773 K over a period of 15 h. After a dwell time of 48 h at 773 K, the quartz tubes were quenched into the ice water mixture.",,,,,,,,
AgCuSe0.2S0.8,orthorhombic and amorphous mixed crystal structure,167,4.2,0.00000026,"The elements were weighed according to the chemical stoichiometry and sealed in carbon - coated quartz tubes under vacuum. The sealed quartz tubes were transferred to the vertical melting furnace and heated up to 673 K over a period of 4 h with a dwell time of 4 h, heated up to 1323 K over a period of 8 h with a dwell time of 10 h, and then cooled down to 773 K over a period of 15 h. After a dwell time of 48 h at 773 K, the quartz tubes were quenched into the ice water mixture.",,,,,,,,
AgCuSe0.1S0.9,multiphase crystal structure,207,4.7,0.00011,"The elements were weighed according to the chemical stoichiometry and sealed in carbon - coated quartz tubes under vacuum. The sealed quartz tubes were transferred to the vertical melting furnace and heated up to 673 K over a period of 4 h with a dwell time of 4 h, heated up to 1323 K over a period of 8 h with a dwell time of 10 h, and then cooled down to 773 K over a period of 15 h. After a dwell time of 48 h at 773 K, the quartz tubes were quenched into the ice water mixture.",,,,,,,,
AgCuSe0.9Te0.1,orthorhombic crystal structure,,,0.26,"The elements were weighed according to the chemical stoichiometry and sealed in carbon - coated quartz tubes under vacuum. The sealed quartz tubes were transferred to the vertical melting furnace and heated up to 673 K over a period of 4 h with a dwell time of 4 h, heated up to 1323 K over a period of 8 h with a dwell time of 10 h, and then cooled down to 773 K over a period of 15 h. After a dwell time of 48 h at 773 K, the quartz tubes were quenched into the ice water mixture.",,,,,,,,
AgCuSe0.82S0.08Te0.1,orthorhombic crystal structure,,,0.32,"The elements were weighed according to the chemical stoichiometry and sealed in carbon - coated quartz tubes under vacuum. The sealed quartz tubes were transferred to the vertical melting furnace and heated up to 673 K over a period of 4 h with a dwell time of 4 h, heated up to 1323 K over a period of 8 h with a dwell time of 10 h, and then cooled down to 773 K over a period of 15 h. After a dwell time of 48 h at 773 K, the quartz tubes were quenched into the ice water mixture.",,,,,,,,
AgCuSe0.8S0.1Te0.1,orthorhombic crystal structure,,,0.23,"The elements were weighed according to the chemical stoichiometry and sealed in carbon - coated quartz tubes under vacuum. The sealed quartz tubes were transferred to the vertical melting furnace and heated up to 673 K over a period of 4 h with a dwell time of 4 h, heated up to 1323 K over a period of 8 h with a dwell time of 10 h, and then cooled down to 773 K over a period of 15 h. After a dwell time of 48 h at 773 K, the quartz tubes were quenched into the ice water mixture.",,,,,,,,
AgCuSe0.7S0.2Te0.1,orthorhombic crystal structure,,,0.21,"The elements were weighed according to the chemical stoichiometry and sealed in carbon - coated quartz tubes under vacuum. The sealed quartz tubes were transferred to the vertical melting furnace and heated up to 673 K over a period of 4 h with a dwell time of 4 h, heated up to 1323 K over a period of 8 h with a dwell time of 10 h, and then cooled down to 773 K over a period of 15 h. After a dwell time of 48 h at 773 K, the quartz tubes were quenched into the ice water mixture.",,,,,,,,
AgCuSe0.67S0.23Te0.1,orthorhombic crystal structure,396,5,0.11,"The elements were weighed according to the chemical stoichiometry and sealed in carbon - coated quartz tubes under vacuum. The sealed quartz tubes were transferred to the vertical melting furnace and heated up to 673 K over a period of 4 h with a dwell time of 4 h, heated up to 1323 K over a period of 8 h with a dwell time of 10 h, and then cooled down to 773 K over a period of 15 h. After a dwell time of 48 h at 773 K, the quartz tubes were quenched into the ice water mixture.",,,,,,,,
AgCuSe0.65S0.25Te0.1,orthorhombic crystal structure,420,6.3,0.1,"The elements were weighed according to the chemical stoichiometry and sealed in carbon - coated quartz tubes under vacuum. The sealed quartz tubes were transferred to the vertical melting furnace and heated up to 673 K over a period of 4 h with a dwell time of 4 h, heated up to 1323 K over a period of 8 h with a dwell time of 10 h, and then cooled down to 773 K over a period of 15 h. After a dwell time of 48 h at 773 K, the quartz tubes were quenched into the ice water mixture.",,,,,,,,
AgCuSe0.63S0.27Te0.1,orthorhombic crystal structure,362,16.2,0.1,"The elements were weighed according to the chemical stoichiometry and sealed in carbon - coated quartz tubes under vacuum. The sealed quartz tubes were transferred to the vertical melting furnace and heated up to 673 K over a period of 4 h with a dwell time of 4 h, heated up to 1323 K over a period of 8 h with a dwell time of 10 h, and then cooled down to 773 K over a period of 15 h. After a dwell time of 48 h at 773 K, the quartz tubes were quenched into the ice water mixture.",,,,,,,,
AgCuSe0.6S0.3Te0.1,orthorhombic and amorphous mixed crystal structure,261,17.2,0.03,"The elements were weighed according to the chemical stoichiometry and sealed in carbon - coated quartz tubes under vacuum. The sealed quartz tubes were transferred to the vertical melting furnace and heated up to 673 K over a period of 4 h with a dwell time of 4 h, heated up to 1323 K over a period of 8 h with a dwell time of 10 h, and then cooled down to 773 K over a period of 15 h. After a dwell time of 48 h at 773 K, the quartz tubes were quenched into the ice water mixture.",,,,,,,,
AgCuSe0.5S0.4Te0.1,orthorhombic and amorphous mixed crystal structure,366,5,0.03,"The elements were weighed according to the chemical stoichiometry and sealed in carbon - coated quartz tubes under vacuum. The sealed quartz tubes were transferred to the vertical melting furnace and heated up to 673 K over a period of 4 h with a dwell time of 4 h, heated up to 1323 K over a period of 8 h with a dwell time of 10 h, and then cooled down to 773 K over a period of 15 h. After a dwell time of 48 h at 773 K, the quartz tubes were quenched into the ice water mixture.",,,,,,,,
AgCuSe0.4S0.5Te0.1,orthorhombic and amorphous mixed crystal structure,233,1.4,0.02,"The elements were weighed according to the chemical stoichiometry and sealed in carbon - coated quartz tubes under vacuum. The sealed quartz tubes were transferred to the vertical melting furnace and heated up to 673 K over a period of 4 h with a dwell time of 4 h, heated up to 1323 K over a period of 8 h with a dwell time of 10 h, and then cooled down to 773 K over a period of 15 h. After a dwell time of 48 h at 773 K, the quartz tubes were quenched into the ice water mixture.",,,,,,,,
AgCuSe0.3S0.6Te0.1,orthorhombic and amorphous mixed crystal structure,266,1.4,0.01,"The elements were weighed according to the chemical stoichiometry and sealed in carbon - coated quartz tubes under vacuum. The sealed quartz tubes were transferred to the vertical melting furnace and heated up to 673 K over a period of 4 h with a dwell time of 4 h, heated up to 1323 K over a period of 8 h with a dwell time of 10 h, and then cooled down to 773 K over a period of 15 h. After a dwell time of 48 h at 773 K, the quartz tubes were quenched into the ice water mixture.",,,,,,,,
AgCuSe0.2S0.7Te0.1,multiphase crystal structure,238,1.5,0.01,"The elements were weighed according to the chemical stoichiometry and sealed in carbon - coated quartz tubes under vacuum. The sealed quartz tubes were transferred to the vertical melting furnace and heated up to 673 K over a period of 4 h with a dwell time of 4 h, heated up to 1323 K over a period of 8 h with a dwell time of 10 h, and then cooled down to 773 K over a period of 15 h. After a dwell time of 48 h at 773 K, the quartz tubes were quenched into the ice water mixture.",,,,,,,,
AgCuSe0.1S0.8Te0.1,multiphase crystal structure,279,2.3,0.0015,"The elements were weighed according to the chemical stoichiometry and sealed in carbon - coated quartz tubes under vacuum. The sealed quartz tubes were transferred to the vertical melting furnace and heated up to 673 K over a period of 4 h with a dwell time of 4 h, heated up to 1323 K over a period of 8 h with a dwell time of 10 h, and then cooled down to 773 K over a period of 15 h. After a dwell time of 48 h at 773 K, the quartz tubes were quenched into the ice water mixture.",,,,,,,,
AgCuS0.9Te0.1,multiphase crystal structure,66,0.5,0.00064,"The elements were weighed according to the chemical stoichiometry and sealed in carbon - coated quartz tubes under vacuum. The sealed quartz tubes were transferred to the vertical melting furnace and heated up to 673 K over a period of 4 h with a dwell time of 4 h, heated up to 1323 K over a period of 8 h with a dwell time of 10 h, and then cooled down to 773 K over a period of 15 h. After a dwell time of 48 h at 773 K, the quartz tubes were quenched into the ice water mixture.",,,,,,,,
AgCuSe0.72S0.08Te0.2,orthorhombic crystal structure,,,0.23,"The elements were weighed according to the chemical stoichiometry and sealed in carbon - coated quartz tubes under vacuum. The sealed quartz tubes were transferred to the vertical melting furnace and heated up to 673 K over a period of 4 h with a dwell time of 4 h, heated up to 1323 K over a period of 8 h with a dwell time of 10 h, and then cooled down to 773 K over a period of 15 h. After a dwell time of 48 h at 773 K, the quartz tubes were quenched into the ice water mixture.",,,,,,,,
AgCuSe0.7Te0.3,orthorhombic crystal structure,,,0.26,"The elements were weighed according to the chemical stoichiometry and sealed in carbon - coated quartz tubes under vacuum. The sealed quartz tubes were transferred to the vertical melting furnace and heated up to 673 K over a period of 4 h with a dwell time of 4 h, heated up to 1323 K over a period of 8 h with a dwell time of 10 h, and then cooled down to 773 K over a period of 15 h. After a dwell time of 48 h at 773 K, the quartz tubes were quenched into the ice water mixture.",,,,,,,,
AgCuSe0.62S0.08Te0.3,orthorhombic crystal structure,445,3.1,0.23,"The elements were weighed according to the chemical stoichiometry and sealed in carbon - coated quartz tubes under vacuum. The sealed quartz tubes were transferred to the vertical melting furnace and heated up to 673 K over a period of 4 h with a dwell time of 4 h, heated up to 1323 K over a period of 8 h with a dwell time of 10 h, and then cooled down to 773 K over a period of 15 h. After a dwell time of 48 h at 773 K, the quartz tubes were quenched into the ice water mixture.",,,,,,,,
AgCuSe0.6S0.1Te0.3,orthorhombic and amorphous mixed crystal structure,268,3.2,0.06,"The elements were weighed according to the chemical stoichiometry and sealed in carbon - coated quartz tubes under vacuum. The sealed quartz tubes were transferred to the vertical melting furnace and heated up to 673 K over a period of 4 h with a dwell time of 4 h, heated up to 1323 K over a period of 8 h with a dwell time of 10 h, and then cooled down to 773 K over a period of 15 h. After a dwell time of 48 h at 773 K, the quartz tubes were quenched into the ice water mixture.",,,,,,,,
AgCuSe0.5S0.2Te0.3,orthorhombic and amorphous mixed crystal structure,356,16.4,0.03,"The elements were weighed according to the chemical stoichiometry and sealed in carbon - coated quartz tubes under vacuum. The sealed quartz tubes were transferred to the vertical melting furnace and heated up to 673 K over a period of 4 h with a dwell time of 4 h, heated up to 1323 K over a period of 8 h with a dwell time of 10 h, and then cooled down to 773 K over a period of 15 h. After a dwell time of 48 h at 773 K, the quartz tubes were quenched into the ice water mixture.",,,,,,,,
AgCuSe0.4S0.3Te0.3,multiphase crystal structure,348,1.9,0.02,"The elements were weighed according to the chemical stoichiometry and sealed in carbon - coated quartz tubes under vacuum. The sealed quartz tubes were transferred to the vertical melting furnace and heated up to 673 K over a period of 4 h with a dwell time of 4 h, heated up to 1323 K over a period of 8 h with a dwell time of 10 h, and then cooled down to 773 K over a period of 15 h. After a dwell time of 48 h at 773 K, the quartz tubes were quenched into the ice water mixture.",,,,,,,,
AgCuSe0.3S0.4Te0.3,multiphase crystal structure,200,1.1,0.01,"The elements were weighed according to the chemical stoichiometry and sealed in carbon - coated quartz tubes under vacuum. The sealed quartz tubes were transferred to the vertical melting furnace and heated up to 673 K over a period of 4 h with a dwell time of 4 h, heated up to 1323 K over a period of 8 h with a dwell time of 10 h, and then cooled down to 773 K over a period of 15 h. After a dwell time of 48 h at 773 K, the quartz tubes were quenched into the ice water mixture.",,,,,,,,
AgCuSe0.2S0.5Te0.3,multiphase crystal structure,229,1.5,0.01,"The elements were weighed according to the chemical stoichiometry and sealed in carbon - coated quartz tubes under vacuum. The sealed quartz tubes were transferred to the vertical melting furnace and heated up to 673 K over a period of 4 h with a dwell time of 4 h, heated up to 1323 K over a period of 8 h with a dwell time of 10 h, and then cooled down to 773 K over a period of 15 h. After a dwell time of 48 h at 773 K, the quartz tubes were quenched into the ice water mixture.",,,,,,,,
AgCuSe0.1S0.6Te0.3,multiphase crystal structure,239,1.5,0.03,"The elements were weighed according to the chemical stoichiometry and sealed in carbon - coated quartz tubes under vacuum. The sealed quartz tubes were transferred to the vertical melting furnace and heated up to 673 K over a period of 4 h with a dwell time of 4 h, heated up to 1323 K over a period of 8 h with a dwell time of 10 h, and then cooled down to 773 K over a period of 15 h. After a dwell time of 48 h at 773 K, the quartz tubes were quenched into the ice water mixture.",,,,,,,,
AgCuS0.7Te0.3,multiphase crystal structure,251,1.8,0.04,"The elements were weighed according to the chemical stoichiometry and sealed in carbon - coated quartz tubes under vacuum. The sealed quartz tubes were transferred to the vertical melting furnace and heated up to 673 K over a period of 4 h with a dwell time of 4 h, heated up to 1323 K over a period of 8 h with a dwell time of 10 h, and then cooled down to 773 K over a period of 15 h. After a dwell time of 48 h at 773 K, the quartz tubes were quenched into the ice water mixture.",,,,,,,,
AgCuSe0.52S0.08Te0.4,orthorhombic crystal structure,373,13.2,0.0069,"The elements were weighed according to the chemical stoichiometry and sealed in carbon - coated quartz tubes under vacuum. The sealed quartz tubes were transferred to the vertical melting furnace and heated up to 673 K over a period of 4 h with a dwell time of 4 h, heated up to 1323 K over a period of 8 h with a dwell time of 10 h, and then cooled down to 773 K over a period of 15 h. After a dwell time of 48 h at 773 K, the quartz tubes were quenched into the ice water mixture.",,,,,,,,
AgCuSe0.5Te0.5,orthorhombic crystal structure,77,1.7,0.0067,"The elements were weighed according to the chemical stoichiometry and sealed in carbon - coated quartz tubes under vacuum. The sealed quartz tubes were transferred to the vertical melting furnace and heated up to 673 K over a period of 4 h with a dwell time of 4 h, heated up to 1323 K over a period of 8 h with a dwell time of 10 h, and then cooled down to 773 K over a period of 15 h. After a dwell time of 48 h at 773 K, the quartz tubes were quenched into the ice water mixture.",,,,,,,,
AgCuSe0.45S0.05Te0.5,orthorhombic crystal structure,345,9.8,0.02,"The elements were weighed according to the chemical stoichiometry and sealed in carbon - coated quartz tubes under vacuum. The sealed quartz tubes were transferred to the vertical melting furnace and heated up to 673 K over a period of 4 h with a dwell time of 4 h, heated up to 1323 K over a period of 8 h with a dwell time of 10 h, and then cooled down to 773 K over a period of 15 h. After a dwell time of 48 h at 773 K, the quartz tubes were quenched into the ice water mixture.",,,,,,,,
AgCuSe0.42S0.08Te0.5,orthorhombic crystal structure,351,10.7,0.0074,"The elements were weighed according to the chemical stoichiometry and sealed in carbon - coated quartz tubes under vacuum. The sealed quartz tubes were transferred to the vertical melting furnace and heated up to 673 K over a period of 4 h with a dwell time of 4 h, heated up to 1323 K over a period of 8 h with a dwell time of 10 h, and then cooled down to 773 K over a period of 15 h. After a dwell time of 48 h at 773 K, the quartz tubes were quenched into the ice water mixture.",,,,,,,,
AgCuSe0.4S0.1Te0.5,orthorhombic crystal structure,344,15.4,0.03,"The elements were weighed according to the chemical stoichiometry and sealed in carbon - coated quartz tubes under vacuum. The sealed quartz tubes were transferred to the vertical melting furnace and heated up to 673 K over a period of 4 h with a dwell time of 4 h, heated up to 1323 K over a period of 8 h with a dwell time of 10 h, and then cooled down to 773 K over a period of 15 h. After a dwell time of 48 h at 773 K, the quartz tubes were quenched into the ice water mixture.",,,,,,,,
AgCuSe0.3S0.2Te0.5,multiphase crystal structure,200,1.7,0.06,"The elements were weighed according to the chemical stoichiometry and sealed in carbon - coated quartz tubes under vacuum. The sealed quartz tubes were transferred to the vertical melting furnace and heated up to 673 K over a period of 4 h with a dwell time of 4 h, heated up to 1323 K over a period of 8 h with a dwell time of 10 h, and then cooled down to 773 K over a period of 15 h. After a dwell time of 48 h at 773 K, the quartz tubes were quenched into the ice water mixture.",,,,,,,,
AgCuSe0.2S0.3Te0.5,multiphase crystal structure,108,1.1,0.09,"The elements were weighed according to the chemical stoichiometry and sealed in carbon - coated quartz tubes under vacuum. The sealed quartz tubes were transferred to the vertical melting furnace and heated up to 673 K over a period of 4 h with a dwell time of 4 h, heated up to 1323 K over a period of 8 h with a dwell time of 10 h, and then cooled down to 773 K over a period of 15 h. After a dwell time of 48 h at 773 K, the quartz tubes were quenched into the ice water mixture.",,,,,,,,
AgCuSe0.1S0.4Te0.5,multiphase crystal structure,99,0.6,0.09,"The elements were weighed according to the chemical stoichiometry and sealed in carbon - coated quartz tubes under vacuum. The sealed quartz tubes were transferred to the vertical melting furnace and heated up to 673 K over a period of 4 h with a dwell time of 4 h, heated up to 1323 K over a period of 8 h with a dwell time of 10 h, and then cooled down to 773 K over a period of 15 h. After a dwell time of 48 h at 773 K, the quartz tubes were quenched into the ice water mixture.",,,,,,,,
AgCuS0.5Te0.5,multiphase crystal structure,33,0.3,0.04,"The elements were weighed according to the chemical stoichiometry and sealed in carbon - coated quartz tubes under vacuum. The sealed quartz tubes were transferred to the vertical melting furnace and heated up to 673 K over a period of 4 h with a dwell time of 4 h, heated up to 1323 K over a period of 8 h with a dwell time of 10 h, and then cooled down to 773 K over a period of 15 h. After a dwell time of 48 h at 773 K, the quartz tubes were quenched into the ice water mixture.",,,,,,,,
AgCuSe0.32S0.08Te0.6,orthorhombic crystal structure,287,13.5,0.28,"The elements were weighed according to the chemical stoichiometry and sealed in carbon - coated quartz tubes under vacuum. The sealed quartz tubes were transferred to the vertical melting furnace and heated up to 673 K over a period of 4 h with a dwell time of 4 h, heated up to 1323 K over a period of 8 h with a dwell time of 10 h, and then cooled down to 773 K over a period of 15 h. After a dwell time of 48 h at 773 K, the quartz tubes were quenched into the ice water mixture.",,,,,,,,
AgCuSe0.3Te0.7,orthorhombic crystal structure,164,2.7,0.33,"The elements were weighed according to the chemical stoichiometry and sealed in carbon - coated quartz tubes under vacuum. The sealed quartz tubes were transferred to the vertical melting furnace and heated up to 673 K over a period of 4 h with a dwell time of 4 h, heated up to 1323 K over a period of 8 h with a dwell time of 10 h, and then cooled down to 773 K over a period of 15 h. After a dwell time of 48 h at 773 K, the quartz tubes were quenched into the ice water mixture.",,,,,,,,
AgCuSe0.26S0.04Te0.7,orthorhombic crystal structure,226,3.3,0.34,"The elements were weighed according to the chemical stoichiometry and sealed in carbon - coated quartz tubes under vacuum. The sealed quartz tubes were transferred to the vertical melting furnace and heated up to 673 K over a period of 4 h with a dwell time of 4 h, heated up to 1323 K over a period of 8 h with a dwell time of 10 h, and then cooled down to 773 K over a period of 15 h. After a dwell time of 48 h at 773 K, the quartz tubes were quenched into the ice water mixture.",,,,,,,,
AgCuSe0.25S0.05Te0.7,orthorhombic crystal structure,263,13.6,0.29,"The elements were weighed according to the chemical stoichiometry and sealed in carbon - coated quartz tubes under vacuum. The sealed quartz tubes were transferred to the vertical melting furnace and heated up to 673 K over a period of 4 h with a dwell time of 4 h, heated up to 1323 K over a period of 8 h with a dwell time of 10 h, and then cooled down to 773 K over a period of 15 h. After a dwell time of 48 h at 773 K, the quartz tubes were quenched into the ice water mixture.",,,,,,,,
AgCuSe0.24S0.06Te0.7,orthorhombic crystal structure,287,13.5,0.28,"The elements were weighed according to the chemical stoichiometry and sealed in carbon - coated quartz tubes under vacuum. The sealed quartz tubes were transferred to the vertical melting furnace and heated up to 673 K over a period of 4 h with a dwell time of 4 h, heated up to 1323 K over a period of 8 h with a dwell time of 10 h, and then cooled down to 773 K over a period of 15 h. After a dwell time of 48 h at 773 K, the quartz tubes were quenched into the ice water mixture.",,,,,,,,
AgCuSe0.22S0.08Te0.7,orthorhombic crystal structure,225,18.4,0.31,"The elements were weighed according to the chemical stoichiometry and sealed in carbon - coated quartz tubes under vacuum. The sealed quartz tubes were transferred to the vertical melting furnace and heated up to 673 K over a period of 4 h with a dwell time of 4 h, heated up to 1323 K over a period of 8 h with a dwell time of 10 h, and then cooled down to 773 K over a period of 15 h. After a dwell time of 48 h at 773 K, the quartz tubes were quenched into the ice water mixture.",,,,,,,,
AgCuSe0.22S0.08Te0.7,orthorhombic crystal structure,270,20,0.32,"The elements were weighed according to the chemical stoichiometry and sealed in carbon - coated quartz tubes under vacuum. The sealed quartz tubes were transferred to the vertical melting furnace and heated up to 673 K over a period of 4 h with a dwell time of 4 h, heated up to 1323 K over a period of 8 h with a dwell time of 10 h, and then cooled down to 773 K over a period of 15 h. After a dwell time of 48 h at 773 K, the quartz tubes were quenched into the ice water mixture.",,,,,,,,
Ag0.998Cu0.998Se0.22S0.08Te0.7,orthorhombic crystal structure,295,16.5,0.45,"The elements were weighed according to the chemical stoichiometry and sealed in carbon - coated quartz tubes under vacuum. The sealed quartz tubes were transferred to the vertical melting furnace and heated up to 673 K over a period of 4 h with a dwell time of 4 h, heated up to 1323 K over a period of 8 h with a dwell time of 10 h, and then cooled down to 773 K over a period of 15 h. After a dwell time of 48 h at 773 K, the quartz tubes were quenched into the ice water mixture.",,,,,,,,
Ag0.997Cu0.997Se0.22S0.08Te0.7,orthorhombic crystal structure,194,2.5,0.46,"The elements were weighed according to the chemical stoichiometry and sealed in carbon - coated quartz tubes under vacuum. The sealed quartz tubes were transferred to the vertical melting furnace and heated up to 673 K over a period of 4 h with a dwell time of 4 h, heated up to 1323 K over a period of 8 h with a dwell time of 10 h, and then cooled down to 773 K over a period of 15 h. After a dwell time of 48 h at 773 K, the quartz tubes were quenched into the ice water mixture.",,,,,,,,
Ag0.995Cu0.995Se0.22S0.08Te0.7,orthorhombic crystal structure,219,1.9,0.46,"The elements were weighed according to the chemical stoichiometry and sealed in carbon - coated quartz tubes under vacuum. The sealed quartz tubes were transferred to the vertical melting furnace and heated up to 673 K over a period of 4 h with a dwell time of 4 h, heated up to 1323 K over a period of 8 h with a dwell time of 10 h, and then cooled down to 773 K over a period of 15 h. After a dwell time of 48 h at 773 K, the quartz tubes were quenched into the ice water mixture.",,,,,,,,
Ag0.999CuSe0.22S0.08Te0.7,orthorhombic crystal structure,268,13.8,0.31,"The elements were weighed according to the chemical stoichiometry and sealed in carbon - coated quartz tubes under vacuum. The sealed quartz tubes were transferred to the vertical melting furnace and heated up to 673 K over a period of 4 h with a dwell time of 4 h, heated up to 1323 K over a period of 8 h with a dwell time of 10 h, and then cooled down to 773 K over a period of 15 h. After a dwell time of 48 h at 773 K, the quartz tubes were quenched into the ice water mixture.",,,,,,,,
Ag0.997CuSe0.22S0.08Te0.7,orthorhombic crystal structure,284,12.1,0.41,"The elements were weighed according to the chemical stoichiometry and sealed in carbon - coated quartz tubes under vacuum. The sealed quartz tubes were transferred to the vertical melting furnace and heated up to 673 K over a period of 4 h with a dwell time of 4 h, heated up to 1323 K over a period of 8 h with a dwell time of 10 h, and then cooled down to 773 K over a period of 15 h. After a dwell time of 48 h at 773 K, the quartz tubes were quenched into the ice water mixture.",,,,,,,,
Ag0.995CuSe0.22S0.08Te0.7,orthorhombic crystal structure,230,14.8,0.48,"The elements were weighed according to the chemical stoichiometry and sealed in carbon - coated quartz tubes under vacuum. The sealed quartz tubes were transferred to the vertical melting furnace and heated up to 673 K over a period of 4 h with a dwell time of 4 h, heated up to 1323 K over a period of 8 h with a dwell time of 10 h, and then cooled down to 773 K over a period of 15 h. After a dwell time of 48 h at 773 K, the quartz tubes were quenched into the ice water mixture.",,,,,,,,
Ag0.993CuSe0.22S0.08Te0.7,orthorhombic crystal structure,324,2.8,0.45,"The elements were weighed according to the chemical stoichiometry and sealed in carbon - coated quartz tubes under vacuum. The sealed quartz tubes were transferred to the vertical melting furnace and heated up to 673 K over a period of 4 h with a dwell time of 4 h, heated up to 1323 K over a period of 8 h with a dwell time of 10 h, and then cooled down to 773 K over a period of 15 h. After a dwell time of 48 h at 773 K, the quartz tubes were quenched into the ice water mixture.",,,,,,,,
Ag0.99CuSe0.22S0.08Te0.7,orthorhombic crystal structure,182,2,0.42,"The elements were weighed according to the chemical stoichiometry and sealed in carbon - coated quartz tubes under vacuum. The sealed quartz tubes were transferred to the vertical melting furnace and heated up to 673 K over a period of 4 h with a dwell time of 4 h, heated up to 1323 K over a period of 8 h with a dwell time of 10 h, and then cooled down to 773 K over a period of 15 h. After a dwell time of 48 h at 773 K, the quartz tubes were quenched into the ice water mixture.",,,,,,,,
AgCuSe0.2S0.1Te0.7,orthorhombic crystal structure,261,5.1,0.32,"The elements were weighed according to the chemical stoichiometry and sealed in carbon - coated quartz tubes under vacuum. The sealed quartz tubes were transferred to the vertical melting furnace and heated up to 673 K over a period of 4 h with a dwell time of 4 h, heated up to 1323 K over a period of 8 h with a dwell time of 10 h, and then cooled down to 773 K over a period of 15 h. After a dwell time of 48 h at 773 K, the quartz tubes were quenched into the ice water mixture.",,,,,,,,
AgCuSe0.1S0.2Te0.7,multiphase crystal structure,165,1,0.05,"The elements were weighed according to the chemical stoichiometry and sealed in carbon - coated quartz tubes under vacuum. The sealed quartz tubes were transferred to the vertical melting furnace and heated up to 673 K over a period of 4 h with a dwell time of 4 h, heated up to 1323 K over a period of 8 h with a dwell time of 10 h, and then cooled down to 773 K over a period of 15 h. After a dwell time of 48 h at 773 K, the quartz tubes were quenched into the ice water mixture.",,,,,,,,
AgCuS0.3Te0.7,multiphase crystal structure,114,0.6,0.04,"The elements were weighed according to the chemical stoichiometry and sealed in carbon - coated quartz tubes under vacuum. The sealed quartz tubes were transferred to the vertical melting furnace and heated up to 673 K over a period of 4 h with a dwell time of 4 h, heated up to 1323 K over a period of 8 h with a dwell time of 10 h, and then cooled down to 773 K over a period of 15 h. After a dwell time of 48 h at 773 K, the quartz tubes were quenched into the ice water mixture.",,,,,,,,
AgCuSe0.2Te0.8,orthorhombic crystal structure,,,0.35,"The elements were weighed according to the chemical stoichiometry and sealed in carbon - coated quartz tubes under vacuum. The sealed quartz tubes were transferred to the vertical melting furnace and heated up to 673 K over a period of 4 h with a dwell time of 4 h, heated up to 1323 K over a period of 8 h with a dwell time of 10 h, and then cooled down to 773 K over a period of 15 h. After a dwell time of 48 h at 773 K, the quartz tubes were quenched into the ice water mixture.",,,,,,,,
AgCuSe0.12S0.08Te0.8,orthorhombic crystal structure,249,14.1,0.3,"The elements were weighed according to the chemical stoichiometry and sealed in carbon - coated quartz tubes under vacuum. The sealed quartz tubes were transferred to the vertical melting furnace and heated up to 673 K over a period of 4 h with a dwell time of 4 h, heated up to 1323 K over a period of 8 h with a dwell time of 10 h, and then cooled down to 773 K over a period of 15 h. After a dwell time of 48 h at 773 K, the quartz tubes were quenched into the ice water mixture.",,,,,,,,
AgCuSe0.1Te0.9,multiphase crystal structure,,,0.09,"The elements were weighed according to the chemical stoichiometry and sealed in carbon - coated quartz tubes under vacuum. The sealed quartz tubes were transferred to the vertical melting furnace and heated up to 673 K over a period of 4 h with a dwell time of 4 h, heated up to 1323 K over a period of 8 h with a dwell time of 10 h, and then cooled down to 773 K over a period of 15 h. After a dwell time of 48 h at 773 K, the quartz tubes were quenched into the ice water mixture.",,,,,,,,
AgCuSe0.02S0.08Te0.9,multiphase crystal structure,322,2.6,0.02,"The elements were weighed according to the chemical stoichiometry and sealed in carbon - coated quartz tubes under vacuum. The sealed quartz tubes were transferred to the vertical melting furnace and heated up to 673 K over a period of 4 h with a dwell time of 4 h, heated up to 1323 K over a period of 8 h with a dwell time of 10 h, and then cooled down to 773 K over a period of 15 h. After a dwell time of 48 h at 773 K, the quartz tubes were quenched into the ice water mixture.",,,,,,,,
Ag0.93Cu1.07S,orthorhombic crystal structure,171,1,,"The elements were weighed according to the chemical stoichiometry and sealed in carbon - coated quartz tubes under vacuum. The sealed quartz tubes were transferred to the vertical melting furnace and heated up to 673 K over a period of 4 h with a dwell time of 4 h, heated up to 1323 K over a period of 8 h with a dwell time of 10 h, and then cooled down to 773 K over a period of 15 h. After a dwell time of 48 h at 773 K, the quartz tubes were quenched into the ice water mixture.",,,,,,,,
Ag0.93Cu1.07S0.98Te0.02,orthorhombic crystal structure,202,2,,"The elements were weighed according to the chemical stoichiometry and sealed in carbon - coated quartz tubes under vacuum. The sealed quartz tubes were transferred to the vertical melting furnace and heated up to 673 K over a period of 4 h with a dwell time of 4 h, heated up to 1323 K over a period of 8 h with a dwell time of 10 h, and then cooled down to 773 K over a period of 15 h. After a dwell time of 48 h at 773 K, the quartz tubes were quenched into the ice water mixture.",,,,,,,,
