Repository: jwzhukevin/NLHE_Database

# NLHE_Database - 材料数据库管理系统

## 项目概述

NLHE_Database是一个专为材料科学研究设计的综合数据库管理系统，用于高效存储、管理和可视化材料数据。系统基于Flask框架开发，提供直观的Web界面，支持晶体结构的3D可视化、能带结构分析以及批量数据处理功能。

## 核心功能（只读模式）

- **材料数据浏览与检索（只读）**：支持分页、排序与多条件筛选
- **高级搜索与过滤**：按名称/化学式/属性等条件筛选
- **晶体结构可视化**：基于 Three.js 的交互式 3D 查看器，支持旋转、缩放与超胞生成
- **能带结构分析**：能带数据可视化显示与分析工具
- **文章内容浏览**：查看相关研究文章
- **数据导入（离线/脚本）**：通过 CLI/脚本批量导入 JSON/CSV 数据（网页端不提供写入）
- **用户认证**：支持登录访问用户功能（不区分管理员）
- **安全防护**：IP 封锁保护机制，防止暴力登录尝试
- **文件格式转换**：支持 TXT 转 DAT/DOCX 的工具

## 技术架构

### 后端框架
- **Flask**：轻量级Web应用框架，采用工厂模式组织代码
- **SQLAlchemy ORM**：提供数据库抽象层，简化数据操作
- **Flask-Login**：管理用户会话和认证
- **Flask-Migrate**：处理数据库模式迁移

File: app/static/CSV_data/实验数据.csv (part 2 of 4)
Material,Crystal Structure,Bending Strength (MPa),Bending Strain (%),zT,Heat Treatment Process,,,,,,,,
Ag0.93Cu1.07S0.97Te0.03,orthorhombic crystal structure,311,8.1,,"The elements were weighed according to the chemical stoichiometry and sealed in carbon - coated quartz tubes under vacuum. The sealed quartz tubes were transferred to the vertical melting furnace and heated up to 673 K over a period of 4 h with a dwell time of 4 h, heated up to 1323 K over a period of 8 h with a dwell time of 10 h, and then cooled down to 773 K over a period of 15 h. After a dwell time of 48 h at 773 K, the quartz tubes were quenched into the ice water mixture.",,,,,,,,
Ag0.93Cu1.07S0.96Te0.04,orthorhombic and amorphous mixed crystal structure,203,13.1,,"The elements were weighed according to the chemical stoichiometry and sealed in carbon - coated quartz tubes under vacuum. The sealed quartz tubes were transferred to the vertical melting furnace and heated up to 673 K over a period of 4 h with a dwell time of 4 h, heated up to 1323 K over a period of 8 h with a dwell time of 10 h, and then cooled down to 773 K over a period of 15 h. After a dwell time of 48 h at 773 K, the quartz tubes were quenched into the ice water mixture.",,,,,,,,
Ag0.93Cu1.07S0.95Te0.05,orthorhombic and amorphous mixed crystal structure,217,10.1,,"The elements were weighed according to the chemical stoichiometry and sealed in carbon - coated quartz tubes under vacuum. The sealed quartz tubes were transferred to the vertical melting furnace and heated up to 673 K over a period of 4 h with a dwell time of 4 h, heated up to 1323 K over a period of 8 h with a dwell time of 10 h, and then cooled down to 773 K over a period of 15 h. After a dwell time of 48 h at 773 K, the quartz tubes were quenched into the ice water mixture.",,,,,,,,
Ag0.93Cu1.07S0.94Te0.06,orthorhombic and amorphous mixed crystal structure,152,2.3,,"The elements were weighed according to the chemical stoichiometry and sealed in carbon - coated quartz tubes under vacuum. The sealed quartz tubes were transferred to the vertical melting furnace and heated up to 673 K over a period of 4 h with a dwell time of 4 h, heated up to 1323 K over a period of 8 h with a dwell time of 10 h, and then cooled down to 773 K over a period of 15 h. After a dwell time of 48 h at 773 K, the quartz tubes were quenched into the ice water mixture.",,,,,,,,
Ag0.93Cu1.07S0.93Te0.07,orthorhombic and amorphous mixed crystal structure,169,1.6,,"The elements were weighed according to the chemical stoichiometry and sealed in carbon - coated quartz tubes under vacuum. The sealed quartz tubes were transferred to the vertical melting furnace and heated up to 673 K over a period of 4 h with a dwell time of 4 h, heated up to 1323 K over a period of 8 h with a dwell time of 10 h, and then cooled down to 773 K over a period of 15 h. After a dwell time of 48 h at 773 K, the quartz tubes were quenched into the ice water mixture.",,,,,,,,
Ag2S0.7Se0.3,monoclinic crystal structure,110,10,,"The elements were weighed according to the chemical stoichiometry and sealed in carbon - coated quartz tubes under vacuum. The sealed quartz tubes were transferred to the vertical melting furnace and heated up to 1320 K over a period of 30 h with a dwell time of 10 h and then cooled down to 720 K over a period of 20 h. After a dwell time of 10 h at 720 K, the quartz tubes were quenched into the ice water mixture.",,,,,,,,
Ag1.8Cu0.2S0.7Se0.3,monoclinic crystal structure,66,10,,"The elements were weighed according to the chemical stoichiometry and sealed in carbon - coated quartz tubes under vacuum. The sealed quartz tubes were transferred to the vertical melting furnace and heated up to 1320 K over a period of 30 h with a dwell time of 10 h and then cooled down to 720 K over a period of 20 h. After a dwell time of 10 h at 720 K, the quartz tubes were quenched into the ice water mixture.",,,,,,,,
Ag1.6Cu0.4S0.7Se0.3,monoclinic crystal structure,67,10,,"The elements were weighed according to the chemical stoichiometry and sealed in carbon - coated quartz tubes under vacuum. The sealed quartz tubes were transferred to the vertical melting furnace and heated up to 1320 K over a period of 30 h with a dwell time of 10 h and then cooled down to 720 K over a period of 20 h. After a dwell time of 10 h at 720 K, the quartz tubes were quenched into the ice water mixture.",,,,,,,,
Ag1.4Cu0.6S0.7Se0.3,monoclinic crystal structure,118,2.8,,"The elements were weighed according to the chemical stoichiometry and sealed in carbon - coated quartz tubes under vacuum. The sealed quartz tubes were transferred to the vertical melting furnace and heated up to 1320 K over a period of 30 h with a dwell time of 10 h and then cooled down to 720 K over a period of 20 h. After a dwell time of 10 h at 720 K, the quartz tubes were quenched into the ice water mixture.",,,,,,,,
Ag1.2Cu0.8S0.7Se0.3,monoclinic crystal structure,165,2.9,,"The elements were weighed according to the chemical stoichiometry and sealed in carbon - coated quartz tubes under vacuum. The sealed quartz tubes were transferred to the vertical melting furnace and heated up to 1320 K over a period of 30 h with a dwell time of 10 h and then cooled down to 720 K over a period of 20 h. After a dwell time of 10 h at 720 K, the quartz tubes were quenched into the ice water mixture.",,,,,,,,
AgCuS0.7Se0.3,monoclinic crystal structure,153,2.8,,"The elements were weighed according to the chemical stoichiometry and sealed in carbon - coated quartz tubes under vacuum. The sealed quartz tubes were transferred to the vertical melting furnace and heated up to 1320 K over a period of 30 h with a dwell time of 10 h and then cooled down to 720 K over a period of 20 h. After a dwell time of 10 h at 720 K, the quartz tubes were quenched into the ice water mixture.",,,,,,,,
Ag0.8Cu1.2S0.7Se0.3,multiphase crystal structure,125,10,,"The elements were weighed according to the chemical stoichiometry and sealed in carbon - coated quartz tubes under vacuum. The sealed quartz tubes were transferred to the vertical melting furnace and heated up to 1320 K over a period of 30 h with a dwell time of 10 h and then cooled down to 720 K over a period of 20 h. After a dwell time of 10 h at 720 K, the quartz tubes were quenched into the ice water mixture.",,,,,,,,
Ag0.6Cu1.4S0.7Se0.3,multiphase crystal structure,183,10,,"The elements were weighed according to the chemical stoichiometry and sealed in carbon - coated quartz tubes under vacuum. The sealed quartz tubes were transferred to the vertical melting furnace and heated up to 1320 K over a period of 30 h with a dwell time of 10 h and then cooled down to 720 K over a period of 20 h. After a dwell time of 10 h at 720 K, the quartz tubes were quenched into the ice water mixture.",,,,,,,,
Ag0.4Cu1.6S0.7Se0.3,hexagonal crystal structure,318,10,0.01,"The elements were weighed according to the chemical stoichiometry and sealed in carbon - coated quartz tubes under vacuum. The sealed quartz tubes were transferred to the vertical melting furnace and heated up to 1320 K over a period of 30 h with a dwell time of 10 h and then cooled down to 720 K over a period of 20 h. After a dwell time of 10 h at 720 K, the quartz tubes were quenched into the ice water mixture.",,,,,,,,
Ag0.4Cu1.59S0.7Se0.3,hexagonal crystal structure,271,10,0.01,"The elements were weighed according to the chemical stoichiometry and sealed in carbon - coated quartz tubes under vacuum. The sealed quartz tubes were transferred to the vertical melting furnace and heated up to 1320 K over a period of 30 h with a dwell time of 10 h and then cooled down to 720 K over a period of 20 h. After a dwell time of 10 h at 720 K, the quartz tubes were quenched into the ice water mixture.",,,,,,,,
Ag0.4Cu1.58S0.7Se0.3,hexagonal crystal structure,302,10,0.01,"The elements were weighed according to the chemical stoichiometry and sealed in carbon - coated quartz tubes under vacuum. The sealed quartz tubes were transferred to the vertical melting furnace and heated up to 1320 K over a period of 30 h with a dwell time of 10 h and then cooled down to 720 K over a period of 20 h. After a dwell time of 10 h at 720 K, the quartz tubes were quenched into the ice water mixture.",,,,,,,,
Ag0.4Cu1.57S0.7Se0.3,hexagonal crystal structure,361,10,0.01,"The elements were weighed according to the chemical stoichiometry and sealed in carbon - coated quartz tubes under vacuum. The sealed quartz tubes were transferred to the vertical melting furnace and heated up to 1320 K over a period of 30 h with a dwell time of 10 h and then cooled down to 720 K over a period of 20 h. After a dwell time of 10 h at 720 K, the quartz tubes were quenched into the ice water mixture.",,,,,,,,
Ag0.4Cu1.56S0.7Se0.3,hexagonal crystal structure,408,10,0.01,"The elements were weighed according to the chemical stoichiometry and sealed in carbon - coated quartz tubes under vacuum. The sealed quartz tubes were transferred to the vertical melting furnace and heated up to 1320 K over a period of 30 h with a dwell time of 10 h and then cooled down to 720 K over a period of 20 h. After a dwell time of 10 h at 720 K, the quartz tubes were quenched into the ice water mixture.",,,,,,,,
Ag0.2Cu1.8S0.7Se0.3,hexagonal crystal structure,151,0.7,,"The elements were weighed according to the chemical stoichiometry and sealed in carbon - coated quartz tubes under vacuum. The sealed quartz tubes were transferred to the vertical melting furnace and heated up to 1320 K over a period of 30 h with a dwell time of 10 h and then cooled down to 720 K over a period of 20 h. After a dwell time of 10 h at 720 K, the quartz tubes were quenched into the ice water mixture.",,,,,,,,
Ag2S0.05Te0.95,monoclinic crystal structure,92.4,0.5,0.24,"The elements were weighed according to the chemical stoichiometry and sealed in carbon - coated quartz tubes under vacuum. The quartz tubes were  placed in a vertical furnace and heated to 1,323 K in 15 h and held at this temperature for 48 h, then cooled down to 823 K in 34 h. After annealing at this temperature for 72 h, the furnace was cooled to 393 K and held at this temperature for 10 h. Then, the furnace was cooled to room temperature.",,,,,,,,
Ag2S0.1Te0.9,amorphous and monoclinic mixed crystal structure,333.2,7,0.17,"The elements were weighed according to the chemical stoichiometry and sealed in carbon - coated quartz tubes under vacuum. The quartz tubes were  placed in a vertical furnace and heated to 1,323 K in 15 h and held at this temperature for 48 h, then cooled down to 823 K in 34 h. After annealing at this temperature for 72 h, the furnace was cooled to 393 K and held at this temperature for 10 h. Then, the furnace was cooled to room temperature.",,,,,,,,
Ag2S0.15Te0.85,amorphous and monoclinic mixed crystal structure,208.2,10.2,0.13,"The elements were weighed according to the chemical stoichiometry and sealed in carbon - coated quartz tubes under vacuum. The quartz tubes were  placed in a vertical furnace and heated to 1,323 K in 15 h and held at this temperature for 48 h, then cooled down to 823 K in 34 h. After annealing at this temperature for 72 h, the furnace was cooled to 393 K and held at this temperature for 10 h. Then, the furnace was cooled to room temperature.",,,,,,,,
Ag2S0.2Te0.8,amorphous and monoclinic crystal structure,288.9,15,0.2,"The elements were weighed according to the chemical stoichiometry and sealed in carbon - coated quartz tubes under vacuum. The quartz tubes were  placed in a vertical furnace and heated to 1,323 K in 15 h and held at this temperature for 48 h, then cooled down to 823 K in 34 h. After annealing at this temperature for 72 h, the furnace was cooled to 393 K and held at this temperature for 10 h. Then, the furnace was cooled to room temperature.",,,,,,,,
Ag2S0.3Te0.7,"amorphous, monoclinic and cubic crystal structure",76.7,15,0.23,"The elements were weighed according to the chemical stoichiometry and sealed in carbon - coated quartz tubes under vacuum. The quartz tubes were  placed in a vertical furnace and heated to 1,323 K in 15 h and held at this temperature for 48 h, then cooled down to 823 K in 34 h. After annealing at this temperature for 72 h, the furnace was cooled to 393 K and held at this temperature for 10 h. Then, the furnace was cooled to room temperature.",,,,,,,,
Ag2S0.4Te0.6,"amorphous, monoclinic and cubic crystal structure",88.1,15,0.35,"The elements were weighed according to the chemical stoichiometry and sealed in carbon - coated quartz tubes under vacuum. The quartz tubes were  placed in a vertical furnace and heated to 1,323 K in 15 h and held at this temperature for 48 h, then cooled down to 823 K in 34 h. After annealing at this temperature for 72 h, the furnace was cooled to 393 K and held at this temperature for 10 h. Then, the furnace was cooled to room temperature.",,,,,,,,
Ag2S0.5Te0.5,amorphous and cubic mixed crystal structure,128.9,15,0.25,"The elements were weighed according to the chemical stoichiometry and sealed in carbon - coated quartz tubes under vacuum. The quartz tubes were  placed in a vertical furnace and heated to 1,323 K in 15 h and held at this temperature for 48 h, then cooled down to 823 K in 34 h. After annealing at this temperature for 72 h, the furnace was cooled to 393 K and held at this temperature for 10 h. Then, the furnace was cooled to room temperature.",,,,,,,,
Ag1.995S0.1Te0.9,amorphous and monoclinic mixed crystal structure,384.1,1.7,0.64,"The elements were weighed according to the chemical stoichiometry and sealed in carbon - coated quartz tubes under vacuum. The quartz tubes were  placed in a vertical furnace and heated to 1,323 K in 15 h and held at this temperature for 48 h, then cooled down to 823 K in 34 h. After annealing at this temperature for 72 h, the furnace was cooled to 393 K and held at this temperature for 10 h. Then, the furnace was cooled to room temperature.",,,,,,,,
Ag1.995S0.2Te0.8,amorphous and monoclinic mixed crystal structure,234.1,1.1,0.24,"The elements were weighed according to the chemical stoichiometry and sealed in carbon - coated quartz tubes under vacuum. The quartz tubes were  placed in a vertical furnace and heated to 1,323 K in 15 h and held at this temperature for 48 h, then cooled down to 823 K in 34 h. After annealing at this temperature for 72 h, the furnace was cooled to 393 K and held at this temperature for 10 h. Then, the furnace was cooled to room temperature.",,,,,,,,
Ag1.995S0.3Te0.7,amorphous and monoclinic mixed crystal structure,142.66,2.1,0.57,"The elements were weighed according to the chemical stoichiometry and sealed in carbon - coated quartz tubes under vacuum. The quartz tubes were  placed in a vertical furnace and heated to 1,323 K in 15 h and held at this temperature for 48 h, then cooled down to 823 K in 34 h. After annealing at this temperature for 72 h, the furnace was cooled to 393 K and held at this temperature for 10 h. Then, the furnace was cooled to room temperature.",,,,,,,,
Ag1.998Au0.002S0.5Te0.5,amorphous and cubic mixed crystal structure,107.5,15,0.25,"The elements were weighed according to the chemical stoichiometry and sealed in carbon - coated quartz tubes under vacuum. The quartz tubes were  placed in a vertical furnace and heated to 1,323 K in 15 h and held at this temperature for 48 h, then cooled down to 823 K in 34 h. After annealing at this temperature for 72 h, the furnace was cooled to 393 K and held at this temperature for 10 h. Then, the furnace was cooled to room temperature.",,,,,,,,
Ag1.995Au0.005S0.5Te0.5,amorphous and cubic mixed crystal structure,121.3,15,0.26,"The elements were weighed according to the chemical stoichiometry and sealed in carbon - coated quartz tubes under vacuum. The quartz tubes were  placed in a vertical furnace and heated to 1,323 K in 15 h and held at this temperature for 48 h, then cooled down to 823 K in 34 h. After annealing at this temperature for 72 h, the furnace was cooled to 393 K and held at this temperature for 10 h. Then, the furnace was cooled to room temperature.",,,,,,,,
Ag1.99Au0.01S0.5Te0.5,amorphous and cubic mixed crystal structure,74.1,15,0.43,"The elements were weighed according to the chemical stoichiometry and sealed in carbon - coated quartz tubes under vacuum. The quartz tubes were  placed in a vertical furnace and heated to 1,323 K in 15 h and held at this temperature for 48 h, then cooled down to 823 K in 34 h. After annealing at this temperature for 72 h, the furnace was cooled to 393 K and held at this temperature for 10 h. Then, the furnace was cooled to room temperature.",,,,,,,,
Ag1.97Au0.03S0.5Te0.5,amorphous and cubic mixed crystal structure,82.6,15,0.44,"The elements were weighed according to the chemical stoichiometry and sealed in carbon - coated quartz tubes under vacuum. The quartz tubes were  placed in a vertical furnace and heated to 1,323 K in 15 h and held at this temperature for 48 h, then cooled down to 823 K in 34 h. After annealing at this temperature for 72 h, the furnace was cooled to 393 K and held at this temperature for 10 h. Then, the furnace was cooled to room temperature.",,,,,,,,
Ag1.995Cu0.005S0.5Te0.5,amorphous and cubic mixed crystal structure,107,15,0.28,"The elements were weighed according to the chemical stoichiometry and sealed in carbon - coated quartz tubes under vacuum. The quartz tubes were  placed in a vertical furnace and heated to 1,323 K in 15 h and held at this temperature for 48 h, then cooled down to 823 K in 34 h. After annealing at this temperature for 72 h, the furnace was cooled to 393 K and held at this temperature for 10 h. Then, the furnace was cooled to room temperature.",,,,,,,,
Ag1.99Cu0.01S0.5Te0.5,amorphous and cubic mixed crystal structure,88.27,15,0.24,"The elements were weighed according to the chemical stoichiometry and sealed in carbon - coated quartz tubes under vacuum. The quartz tubes were  placed in a vertical furnace and heated to 1,323 K in 15 h and held at this temperature for 48 h, then cooled down to 823 K in 34 h. After annealing at this temperature for 72 h, the furnace was cooled to 393 K and held at this temperature for 10 h. Then, the furnace was cooled to room temperature.",,,,,,,,
Ag1.97Cu0.03S0.5Te0.5,amorphous and cubic mixed crystal structure,125.3,15,0.24,"The elements were weighed according to the chemical stoichiometry and sealed in carbon - coated quartz tubes under vacuum. The quartz tubes were  placed in a vertical furnace and heated to 1,323 K in 15 h and held at this temperature for 48 h, then cooled down to 823 K in 34 h. After annealing at this temperature for 72 h, the furnace was cooled to 393 K and held at this temperature for 10 h. Then, the furnace was cooled to room temperature.",,,,,,,,
Ag1.998Au0.002S0.3Te0.7,,126.3,15,0.42,"The elements were weighed according to the chemical stoichiometry and sealed in carbon - coated quartz tubes under vacuum. The quartz tubes were  placed in a vertical furnace and heated to 1,323 K in 15 h and held at this temperature for 48 h, then cooled down to 823 K in 34 h. After annealing at this temperature for 72 h, the furnace was cooled to 393 K and held at this temperature for 10 h. Then, the furnace was cooled to room temperature.",,,,,,,,
Ag1.995Au0.005S0.3Te0.7,"amorphous, monoclinic and cubic crystal structure",118.3,15,0.42,"The elements were weighed according to the chemical stoichiometry and sealed in carbon - coated quartz tubes under vacuum. The quartz tubes were  placed in a vertical furnace and heated to 1,323 K in 15 h and held at this temperature for 48 h, then cooled down to 823 K in 34 h. After annealing at this temperature for 72 h, the furnace was cooled to 393 K and held at this temperature for 10 h. Then, the furnace was cooled to room temperature.",,,,,,,,
Ag1.99Au0.01S0.3Te0.7,"amorphous, monoclinic and cubic crystal structure",139.34,15,0.38,"The elements were weighed according to the chemical stoichiometry and sealed in carbon - coated quartz tubes under vacuum. The quartz tubes were  placed in a vertical furnace and heated to 1,323 K in 15 h and held at this temperature for 48 h, then cooled down to 823 K in 34 h. After annealing at this temperature for 72 h, the furnace was cooled to 393 K and held at this temperature for 10 h. Then, the furnace was cooled to room temperature.",,,,,,,,
Ag1.97Au0.03S0.3Te0.7,"amorphous, monoclinic and cubic crystal structure",106.1,15,0.29,"The elements were weighed according to the chemical stoichiometry and sealed in carbon - coated quartz tubes under vacuum. The quartz tubes were  placed in a vertical furnace and heated to 1,323 K in 15 h and held at this temperature for 48 h, then cooled down to 823 K in 34 h. After annealing at this temperature for 72 h, the furnace was cooled to 393 K and held at this temperature for 10 h. Then, the furnace was cooled to room temperature.",,,,,,,,
Ag1.95Au0.05S0.3Te0.7,"amorphous, monoclinic and cubic crystal structure",214.5,15,0.09,"The elements were weighed according to the chemical stoichiometry and sealed in carbon - coated quartz tubes under vacuum. The quartz tubes were  placed in a vertical furnace and heated to 1,323 K in 15 h and held at this temperature for 48 h, then cooled down to 823 K in 34 h. After annealing at this temperature for 72 h, the furnace was cooled to 393 K and held at this temperature for 10 h. Then, the furnace was cooled to room temperature.",,,,,,,,
Ag1.995Cu0.005S0.3Te0.7,"amorphous, monoclinic and cubic crystal structure",72.1,15,0.2,"The elements were weighed according to the chemical stoichiometry and sealed in carbon - coated quartz tubes under vacuum. The quartz tubes were  placed in a vertical furnace and heated to 1,323 K in 15 h and held at this temperature for 48 h, then cooled down to 823 K in 34 h. After annealing at this temperature for 72 h, the furnace was cooled to 393 K and held at this temperature for 10 h. Then, the furnace was cooled to room temperature.",,,,,,,,
Ag1.99Cu0.01S0.3Te0.7,"amorphous, monoclinic and cubic crystal structure",66.9,15,0.2,"The elements were weighed according to the chemical stoichiometry and sealed in carbon - coated quartz tubes under vacuum. The quartz tubes were  placed in a vertical furnace and heated to 1,323 K in 15 h and held at this temperature for 48 h, then cooled down to 823 K in 34 h. After annealing at this temperature for 72 h, the furnace was cooled to 393 K and held at this temperature for 10 h. Then, the furnace was cooled to room temperature.",,,,,,,,
Ag1.97Cu0.03S0.3Te0.7,"amorphous, monoclinic and cubic crystal structure",80.4,15,0.2,"The elements were weighed according to the chemical stoichiometry and sealed in carbon - coated quartz tubes under vacuum. The quartz tubes were  placed in a vertical furnace and heated to 1,323 K in 15 h and held at this temperature for 48 h, then cooled down to 823 K in 34 h. After annealing at this temperature for 72 h, the furnace was cooled to 393 K and held at this temperature for 10 h. Then, the furnace was cooled to room temperature.",,,,,,,,
Ag2Se0.3S0.7,monoclinic crystal structure,157,15,0.08,"The elements were weighed according to the chemical stoichiometry and sealed in carbon - coated quartz tubes under vacuum. The quartz tubes were placed in a vertical furnace, heated to 1273 K and held at this temperature for 12 h. Then, the tubes were slowly cooled to 723 K in 27.5 h, dwelled for 72 h. Finally, the tubes were cooled to room temperature in 22.5 h.",,,,,,,,
Ag2Se0.299I0.001S0.7,monoclinic crystal structure,122,15,0.24,"The elements were weighed according to the chemical stoichiometry and sealed in carbon - coated quartz tubes under vacuum. The quartz tubes were placed in a vertical furnace, heated to 1273 K and held at this temperature for 12 h. Then, the tubes were slowly cooled to 723 K in 27.5 h, dwelled for 72 h. Finally, the tubes were cooled to room temperature in 22.5 h.",,,,,,,,
Ag2Se0.295I0.005S0.7,monoclinic crystal structure,129,15,0.27,"The elements were weighed according to the chemical stoichiometry and sealed in carbon - coated quartz tubes under vacuum. The quartz tubes were placed in a vertical furnace, heated to 1273 K and held at this temperature for 12 h. Then, the tubes were slowly cooled to 723 K in 27.5 h, dwelled for 72 h. Finally, the tubes were cooled to room temperature in 22.5 h.",,,,,,,,
Ag2Se0.29I0.01S0.7,monoclinic crystal structure,139,15,0.24,"The elements were weighed according to the chemical stoichiometry and sealed in carbon - coated quartz tubes under vacuum. The quartz tubes were placed in a vertical furnace, heated to 1273 K and held at this temperature for 12 h. Then, the tubes were slowly cooled to 723 K in 27.5 h, dwelled for 72 h. Finally, the tubes were cooled to room temperature in 22.5 h.",,,,,,,,
Ag2Se0.61S0.39,monoclinic crystal structure,158,15,0.15,"The elements were weighed according to the chemical stoichiometry and sealed in carbon - coated quartz tubes under vacuum. The quartz tubes were placed in a vertical furnace, heated to 1273 K and held at this temperature for 12 h. Then, the tubes were slowly cooled to 723 K in 27.5 h, dwelled for 72 h. Finally, the tubes were cooled to room temperature in 22.5 h.",,,,,,,,
Ag2Se0.62S0.38,monoclinic crystal structure,172,15,0.22,"The elements were weighed according to the chemical stoichiometry and sealed in carbon - coated quartz tubes under vacuum. The quartz tubes were placed in a vertical furnace, heated to 1273 K and held at this temperature for 12 h. Then, the tubes were slowly cooled to 723 K in 27.5 h, dwelled for 72 h. Finally, the tubes were cooled to room temperature in 22.5 h.",,,,,,,,
Ag2Se0.63S0.37,monoclinic crystal structure,244,15,0.17,"The elements were weighed according to the chemical stoichiometry and sealed in carbon - coated quartz tubes under vacuum. The quartz tubes were placed in a vertical furnace, heated to 1273 K and held at this temperature for 12 h. Then, the tubes were slowly cooled to 723 K in 27.5 h, dwelled for 72 h. Finally, the tubes were cooled to room temperature in 22.5 h.",,,,,,,,
Ag2Se0.64S0.36,monoclinic crystal structure,110,15,0.52,"The elements were weighed according to the chemical stoichiometry and sealed in carbon - coated quartz tubes under vacuum. The quartz tubes were placed in a vertical furnace, heated to 1273 K and held at this temperature for 12 h. Then, the tubes were slowly cooled to 723 K in 27.5 h, dwelled for 72 h. Finally, the tubes were cooled to room temperature in 22.5 h.",,,,,,,,
Ag2Se0.65S0.35,monoclinic crystal structure,215,15,0.46,"The elements were weighed according to the chemical stoichiometry and sealed in carbon - coated quartz tubes under vacuum. The quartz tubes were placed in a vertical furnace, heated to 1273 K and held at this temperature for 12 h. Then, the tubes were slowly cooled to 723 K in 27.5 h, dwelled for 72 h. Finally, the tubes were cooled to room temperature in 22.5 h.",,,,,,,,
Ag2Se0.66S0.34,orthorhombic crystal structure,220,15,0.54,"The elements were weighed according to the chemical stoichiometry and sealed in carbon - coated quartz tubes under vacuum. The quartz tubes were placed in a vertical furnace, heated to 1273 K and held at this temperature for 12 h. Then, the tubes were slowly cooled to 723 K in 27.5 h, dwelled for 72 h. Finally, the tubes were cooled to room temperature in 22.5 h.",,,,,,,,
Ag2Se0.67S0.33,orthorhombic crystal structure,212,15,0.56,"The elements were weighed according to the chemical stoichiometry and sealed in carbon - coated quartz tubes under vacuum. The quartz tubes were placed in a vertical furnace, heated to 1273 K and held at this temperature for 12 h. Then, the tubes were slowly cooled to 723 K in 27.5 h, dwelled for 72 h. Finally, the tubes were cooled to room temperature in 22.5 h.",,,,,,,,
Ag2Se0.68S0.32,orthorhombic crystal structure,243,15,0.54,"The elements were weighed according to the chemical stoichiometry and sealed in carbon - coated quartz tubes under vacuum. The quartz tubes were placed in a vertical furnace, heated to 1273 K and held at this temperature for 12 h. Then, the tubes were slowly cooled to 723 K in 27.5 h, dwelled for 72 h. Finally, the tubes were cooled to room temperature in 22.5 h.",,,,,,,,
Ag2Se0.69S0.31,orthorhombic crystal structure,220,15,0.61,"The elements were weighed according to the chemical stoichiometry and sealed in carbon - coated quartz tubes under vacuum. The quartz tubes were placed in a vertical furnace, heated to 1273 K and held at this temperature for 12 h. Then, the tubes were slowly cooled to 723 K in 27.5 h, dwelled for 72 h. Finally, the tubes were cooled to room temperature in 22.5 h.",,,,,,,,
Ag2Se0.7S0.3,orthorhombic crystal structure,182,15,0.6,"The elements were weighed according to the chemical stoichiometry and sealed in carbon - coated quartz tubes under vacuum. The quartz tubes were placed in a vertical furnace, heated to 1273 K and held at this temperature for 12 h. Then, the tubes were slowly cooled to 723 K in 27.5 h, dwelled for 72 h. Finally, the tubes were cooled to room temperature in 22.5 h.",,,,,,,,
Ag2Se0.65S0.35,orthorhombic and monoclinic mixed crystal structure,255,15,0.69,"The elements were weighed according to the chemical stoichiometry and sealed in carbon - coated quartz tubes under vacuum. The quartz tubes were placed in a vertical furnace, heated to 1273 K and held at this temperature for 12 h. Then, the tubes were slowly cooled to 1023 K in 12.5 h, dwelled for 15 h. Then, the tubes were slowly cooled to 723 K in 15 h, dwelled for 72 h. Finally, the tubes were cooled to room temperature in 22.5 h. Ag2Se0.65S0.35 is of a mixed orthorhombic and monoclinic crystal structure and has a bending strain of > 15%. The bending strength is ~255 Mpa. The zT at room temperature is 0.69.",,,,,,,,
Ag2Se0.6Te0.05S0.35,orthorhombic and monoclinic mixed crystal structure,267,8.1,0.6,"The elements were weighed according to the chemical stoichiometry and sealed in carbon - coated quartz tubes under vacuum. The quartz tubes were placed in a vertical furnace, heated to 1273 K and held at this temperature for 12 h. Then, the tubes were slowly cooled to 1023 K in 12.5 h, dwelled for 15 h. Then, the tubes were slowly cooled to 723 K in 15 h, dwelled for 72 h. Finally, the tubes were cooled to room temperature in 22.5 h.",,,,,,,,
Ag2Se0.55Te0.1S0.35,orthorhombic and monoclinic mixed crystal structure,290,3.1,0.56,"The elements were weighed according to the chemical stoichiometry and sealed in carbon - coated quartz tubes under vacuum. The quartz tubes were placed in a vertical furnace, heated to 1273 K and held at this temperature for 12 h. Then, the tubes were slowly cooled to 1023 K in 12.5 h, dwelled for 15 h. Then, the tubes were slowly cooled to 723 K in 15 h, dwelled for 72 h. Finally, the tubes were cooled to room temperature in 22.5 h.",,,,,,,,
Ag2Se0.5Te0.15S0.35,orthorhombic crystal structure,240,3.8,0.43,"The elements were weighed according to the chemical stoichiometry and sealed in carbon - coated quartz tubes under vacuum. The quartz tubes were placed in a vertical furnace, heated to 1273 K and held at this temperature for 12 h. Then, the tubes were slowly cooled to 1023 K in 12.5 h, dwelled for 15 h. Then, the tubes were slowly cooled to 723 K in 15 h, dwelled for 72 h. Finally, the tubes were cooled to room temperature in 22.5 h.",,,,,,,,
Ag2Se0.45Te0.2S0.35,cubic crystal structure,164,9.8,0.31,"The elements were weighed according to the chemical stoichiometry and sealed in carbon - coated quartz tubes under vacuum. The quartz tubes were placed in a vertical furnace, heated to 1273 K and held at this temperature for 12 h. Then, the tubes were slowly cooled to 1023 K in 12.5 h, dwelled for 15 h. Then, the tubes were slowly cooled to 723 K in 15 h, dwelled for 72 h. Finally, the tubes were cooled to room temperature in 22.5 h.",,,,,,,,
Ag2Se0.4Te0.25S0.35,cubic crystal structure,113,15,0.21,"The elements were weighed according to the chemical stoichiometry and sealed in carbon - coated quartz tubes under vacuum. The quartz tubes were placed in a vertical furnace, heated to 1273 K and held at this temperature for 12 h. Then, the tubes were slowly cooled to 1023 K in 12.5 h, dwelled for 15 h. Then, the tubes were slowly cooled to 723 K in 15 h, dwelled for 72 h. Finally, the tubes were cooled to room temperature in 22.5 h.",,,,,,,,
Ag2Se0.35Te0.3S0.35,cubic crystal structure,74,15,0.29,"The elements were weighed according to the chemical stoichiometry and sealed in carbon - coated quartz tubes under vacuum. The quartz tubes were placed in a vertical furnace, heated to 1273 K and held at this temperature for 12 h. Then, the tubes were slowly cooled to 1023 K in 12.5 h, dwelled for 15 h. Then, the tubes were slowly cooled to 723 K in 15 h, dwelled for 72 h. Finally, the tubes were cooled to room temperature in 22.5 h.",,,,,,,,
Ag1.995Se0.65S0.35,orthorhombic and monoclinic mixed crystal structure,280,15,0.41,"The elements were weighed according to the chemical stoichiometry and sealed in carbon - coated quartz tubes under vacuum. The quartz tubes were placed in a vertical furnace, heated to 1273 K and held at this temperature for 12 h. Then, the tubes were slowly cooled to 723 K in 27.5 h, dwelled for 72 h. Finally, the tubes were cooled to room temperature in 22.5 h.",,,,,,,,
Ag1.997Se0.65S0.35,orthorhombic and monoclinic mixed crystal structure,215,15,0.41,"The elements were weighed according to the chemical stoichiometry and sealed in carbon - coated quartz tubes under vacuum. The quartz tubes were placed in a vertical furnace, heated to 1273 K and held at this temperature for 12 h. Then, the tubes were slowly cooled to 723 K in 27.5 h, dwelled for 72 h. Finally, the tubes were cooled to room temperature in 22.5 h.",,,,,,,,
Ag2Se0.65S0.35,orthorhombic and monoclinic mixed crystal structure,255,15,0.45,"The elements were weighed according to the chemical stoichiometry and sealed in carbon - coated quartz tubes under vacuum. The quartz tubes were placed in a vertical furnace, heated to 1273 K and held at this temperature for 12 h. Then, the tubes were slowly cooled to 723 K in 27.5 h, dwelled for 72 h. Finally, the tubes were cooled to room temperature in 22.5 h.",,,,,,,,
Ag2.003Se0.65S0.35,orthorhombic and monoclinic mixed crystal structure,238,15,0.52,"The elements were weighed according to the chemical stoichiometry and sealed in carbon - coated quartz tubes under vacuum. The quartz tubes were placed in a vertical furnace, heated to 1273 K and held at this temperature for 12 h. Then, the tubes were slowly cooled to 723 K in 27.5 h, dwelled for 72 h. Finally, the tubes were cooled to room temperature in 22.5 h.",,,,,,,,
Ag2.005Se0.65S0.35,orthorhombic and monoclinic mixed crystal structure,246,15,0.66,"The elements were weighed according to the chemical stoichiometry and sealed in carbon - coated quartz tubes under vacuum. The quartz tubes were placed in a vertical furnace, heated to 1273 K and held at this temperature for 12 h. Then, the tubes were slowly cooled to 723 K in 27.5 h, dwelled for 72 h. Finally, the tubes were cooled to room temperature in 22.5 h.",,,,,,,,
Ag2S0.94Te0.06,monoclinic crystal structure,120,20,0.0004,"The elements were weighed according to the chemical stoichiometry and sealed in quartz tubes under vacuum.The quartz tubes were placed in a vertical furnace, heated to 1273 K in 20 h and held at this temperature for 12 h. Then, the tubes were slowly cooled to 823 K in 30 h, dwelled for 48 h. Afterward, the tubes were cooled to 393 K and held for 10h. Finally, the tubes were cooled to room temperature.",,,,,,,,
Ag2S0.88Te0.12,monoclinic crystal structure,100,20,0.23,"The elements were weighed according to the chemical stoichiometry and sealed in quartz tubes under vacuum.The quartz tubes were placed in a vertical furnace, heated to 1273 K in 20 h and held at this temperature for 12 h. Then, the tubes were slowly cooled to 823 K in 30 h, dwelled for 48 h. Afterward, the tubes were cooled to 393 K and held for 10h. Finally, the tubes were cooled to room temperature.",,,,,,,,
Ag2S0.86Te0.14,monoclinic crystal structure,125,20,0.14,"The elements were weighed according to the chemical stoichiometry and sealed in quartz tubes under vacuum.The quartz tubes were placed in a vertical furnace, heated to 1273 K in 20 h and held at this temperature for 12 h. Then, the tubes were slowly cooled to 823 K in 30 h, dwelled for 48 h. Afterward, the tubes were cooled to 393 K and held for 10h. Finally, the tubes were cooled to room temperature.",,,,,,,,
Ag2S0.84Te0.16,cubic crystal structure,380,6.5,0.008,"The elements were weighed according to the chemical stoichiometry and sealed in quartz tubes under vacuum.The quartz tubes were placed in a vertical furnace, heated to 1273 K in 20 h and held at this temperature for 12 h. Then, the tubes were slowly cooled to 823 K in 30 h, dwelled for 48 h. Afterward, the tubes were cooled to 393 K and held for 10h. Finally, the tubes were cooled to room temperature.",,,,,,,,
Ag2S0.82Te0.18,cubic crystal structure,55,20,0.11,"The elements were weighed according to the chemical stoichiometry and sealed in quartz tubes under vacuum.The quartz tubes were placed in a vertical furnace, heated to 1273 K in 20 h and held at this temperature for 12 h. Then, the tubes were slowly cooled to 823 K in 30 h, dwelled for 48 h. Afterward, the tubes were cooled to 393 K and held for 10h. Finally, the tubes were cooled to room temperature.",,,,,,,,
Ag2S0.76Te0.24,cubic crystal structure,50,20,0.13,"The elements were weighed according to the chemical stoichiometry and sealed in quartz tubes under vacuum.The quartz tubes were placed in a vertical furnace, heated to 1273 K in 20 h and held at this temperature for 12 h. Then, the tubes were slowly cooled to 823 K in 30 h, dwelled for 48 h. Afterward, the tubes were cooled to 393 K and held for 10h. Finally, the tubes were cooled to room temperature.",,,,,,,,
Ag2S0.7Te0.3,cubic crystal structure,80,20,0.35,"The elements were weighed according to the chemical stoichiometry and sealed in quartz tubes under vacuum.The quartz tubes were placed in a vertical furnace, heated to 1273 K in 20 h and held at this temperature for 12 h. Then, the tubes were slowly cooled to 823 K in 30 h, dwelled for 48 h. Afterward, the tubes were cooled to 393 K and held for 10h. Finally, the tubes were cooled to room temperature.",,,,,,,,
Ag2S0.9Te0.1,monoclinic crystal structure,150,20,0.01,"The elements were weighed according to the chemical stoichiometry and sealed in quartz tubes under vacuum.The quartz tubes were placed in a vertical furnace, heated to 1273 K in 20 h and held at this temperature for 12 h. Then, the tubes were slowly cooled to 823 K in 30 h, dwelled for 48 h. Afterward, the tubes were cooled to 393 K and held for 10h. Finally, the tubes were cooled to room temperature.",,,,,,,,
Ag2S0.88I0.02Te0.1,monoclinic crystal structure,120,20,0.02,"The elements were weighed according to the chemical stoichiometry and sealed in quartz tubes under vacuum.The quartz tubes were placed in a vertical furnace, heated to 1273 K in 20 h and held at this temperature for 12 h. Then, the tubes were slowly cooled to 823 K in 30 h, dwelled for 48 h. Afterward, the tubes were cooled to 393 K and held for 10h. Finally, the tubes were cooled to room temperature.",,,,,,,,
Ag2S0.85I0.05Te0.1,cubic crystal structure,76,20,0.1,"The elements were weighed according to the chemical stoichiometry and sealed in quartz tubes under vacuum.The quartz tubes were placed in a vertical furnace, heated to 1273 K in 20 h and held at this temperature for 12 h. Then, the tubes were slowly cooled to 823 K in 30 h, dwelled for 48 h. Afterward, the tubes were cooled to 393 K and held for 10h. Finally, the tubes were cooled to room temperature.",,,,,,,,
