Repository: jwzhukevin/NLHE_Database

# NLHE_Database - 材料数据库管理系统

## 项目概述

NLHE_Database是一个专为材料科学研究设计的综合数据库管理系统，用于高效存储、管理和可视化材料数据。系统基于Flask框架开发，提供直观的Web界面，支持晶体结构的3D可视化、能带结构分析以及批量数据处理功能。

## 核心功能（只读模式）

- **材料数据浏览与检索（只读）**：支持分页、排序与多条件筛选
- **高级搜索与过滤**：按名称/化学式/属性等条件筛选
- **晶体结构可视化**：基于 Three.js 的交互式 3D 查看器，支持旋转、缩放与超胞生成
- **能带结构分析**：能带数据可视化显示与分析工具
- **文章内容浏览**：查看相关研究文章
- **数据导入（离线/脚本）**：通过 CLI/脚本批量导入 JSON/CSV 数据（网页端不提供写入）
- **用户认证**：支持登录访问用户功能（不区分管理员）
- **安全防护**：IP 封锁保护机制，防止暴力登录尝试
- **文件格式转换**：支持 TXT 转 DAT/DOCX 的工具

## 技术架构

### 后端框架
- **Flask**：轻量级Web应用框架，采用工厂模式组织代码
- **SQLAlchemy ORM**：提供数据库抽象层，简化数据操作
- **Flask-Login**：管理用户会话和认证
- **Flask-Migrate**：处理数据库模式迁移

File: app/static/CSV_data/实验数据.csv (part 3 of 4)
Material,Crystal Structure,Bending Strength (MPa),Bending Strain (%),zT,Heat Treatment Process,,,,,,,,
Ag2S0.82I0.08Te0.1,cubic crystal structure,160,20,0.08,"The elements were weighed according to the chemical stoichiometry and sealed in quartz tubes under vacuum.The quartz tubes were placed in a vertical furnace, heated to 1273 K in 20 h and held at this temperature for 12 h. Then, the tubes were slowly cooled to 823 K in 30 h, dwelled for 48 h. Afterward, the tubes were cooled to 393 K and held for 10h. Finally, the tubes were cooled to room temperature.",,,,,,,,
Ag2S0.8I0.1Te0.1,cubic crystal structure,150,20,0.07,"The elements were weighed according to the chemical stoichiometry and sealed in quartz tubes under vacuum.The quartz tubes were placed in a vertical furnace, heated to 1273 K in 20 h and held at this temperature for 12 h. Then, the tubes were slowly cooled to 823 K in 30 h, dwelled for 48 h. Afterward, the tubes were cooled to 393 K and held for 10h. Finally, the tubes were cooled to room temperature.",,,,,,,,
Ag2Te,monoclinic crystal structure,85,0.66,0.36,"The elements were weighed according to the chemical stoichiometry and sealed in quartz tubes under vacuum. The quartz tubes were placed in a melting furnace, heated to 1273 K and held at this temperature for 12 h. Then, the tubes were slowly cooled to 823 K in 22.5 h, dwelled for 72 h. Finally, the tubes were cooled to room temperature in 26 h.",,,,,,,,
Ag2Te0.9S0.1,monoclinic crystal structure,71,0.44,0.14,"The elements were weighed according to the chemical stoichiometry and sealed in quartz tubes under vacuum. The quartz tubes were placed in a melting furnace, heated to 1273 K and held at this temperature for 12 h. Then, the tubes were slowly cooled to 823 K in 22.5 h, dwelled for 72 h. Finally, the tubes were cooled to room temperature in 26 h.",,,,,,,,
Ag2Te0.8S0.2,"monoclinic, cubic and amorphous crystal structure",51,0.52,0.11,"The elements were weighed according to the chemical stoichiometry and sealed in quartz tubes under vacuum. The quartz tubes were placed in a melting furnace, heated to 1273 K and held at this temperature for 12 h. Then, the tubes were slowly cooled to 823 K in 22.5 h, dwelled for 72 h. Finally, the tubes were cooled to room temperature in 26 h.",,,,,,,,
Ag2Te0.7S0.3,cubic and amorphous mixed crystal structure,66,0.57,0.19,"The elements were weighed according to the chemical stoichiometry and sealed in quartz tubes under vacuum. The quartz tubes were placed in a melting furnace, heated to 1273 K and held at this temperature for 12 h. Then, the tubes were slowly cooled to 823 K in 22.5 h, dwelled for 72 h. Finally, the tubes were cooled to room temperature in 26 h.",,,,,,,,
Ag2Te0.6S0.4,cubic and amorphous mixed crystal structure,124,12,0.23,"The elements were weighed according to the chemical stoichiometry and sealed in quartz tubes under vacuum. The quartz tubes were placed in a melting furnace, heated to 1273 K and held at this temperature for 12 h. Then, the tubes were slowly cooled to 823 K in 22.5 h, dwelled for 72 h. Finally, the tubes were cooled to room temperature in 26 h.",,,,,,,,
Ag2Te0.5S0.5,cubic and amorphous mixed crystal structure,131,12,0.13,"The elements were weighed according to the chemical stoichiometry and sealed in quartz tubes under vacuum. The quartz tubes were placed in a melting furnace, heated to 1273 K and held at this temperature for 12 h. Then, the tubes were slowly cooled to 823 K in 22.5 h, dwelled for 72 h. Finally, the tubes were cooled to room temperature in 26 h.",,,,,,,,
Ag2Se,orthorhombic crystal structure,80,0.53,0.61,"The elements were weighed according to the chemical stoichiometry and sealed in quartz tubes under vacuum. The quartz tubes were placed in a melting furnace, heated to 1273 K and held at this temperature for 12 h. Then, the tubes were slowly cooled to 723 K in 27.5 h, dwelled for 72 h. Finally, the tubes were cooled to room temperature in 21 h. The obtained Ag2Se ingot was immersed in liquid nitrogen and crushed into powder. Then, a spark plasma sintering process was conducted at 623 K for 5 min under a pressure of 60 MPa to obtain dense bulk samples.",,,,,,,,
Ag2Se0.9S0.1,orthorhombic crystal structure,107,1.47,0.58,"The elements were weighed according to the chemical stoichiometry and sealed in quartz tubes under vacuum. The quartz tubes were placed in a melting furnace, heated to 1273 K and held at this temperature for 12 h. Then, the tubes were slowly cooled to 723 K in 27.5 h, dwelled for 72 h. Finally, the tubes were cooled to room temperature in 21 h. The obtained Ag2Se0.9S0.1 ingot was immersed in liquid nitrogen and crushed into powder. Then, a spark plasma sintering process was conducted at 623 K for 5 min under a pressure of 60 MPa to obtain dense bulk samples.",,,,,,,,
Ag2Se0.6S0.4,monoclinic crystal structure,126,9.97,0.27,"The elements were weighed according to the chemical stoichiometry and sealed in quartz tubes under vacuum. The quartz tubes were placed in a melting furnace, heated to 1273 K and held at this temperature for 12 h. Then, the tubes were slowly cooled to 723 K in 27.5 h, dwelled for 72 h. Finally, the tubes were cooled to room temperature in 21 h. The obtained Ag2Se0.6Se0.4 ingot was immersed in liquid nitrogen and crushed into powder. Then, a spark plasma sintering process was conducted at 623 K for 5 min under a pressure of 60 MPa to obtain dense bulk samples.",,,,,,,,
Ag2Se0.7S0.3,orthorhombic crystal structure,179,16,0.6,"The elements were weighed according to the chemical stoichiometry and sealed in quartz tubes under vacuum. The quartz tubes were placed in a melting furnace, heated to 1273 K and held at this temperature for 12 h. Then, the tubes were slowly cooled to 723 K in 27.5 h, dwelled for 72 h. Finally, the tubes were cooled to room temperature in 21 h. The obtained Ag2Se0.7Se0.3 ingot was cut and sealed in sealed in quartz tubes under vacuum. The quartz tubes were placed in a muffle furnace, heated to 473 K and held at this temperature for for 48 h. Then the sample was placed in air for 10 min to return to room temperature.",,,,,,,,
Ag2Se0.69S0.31,orthorhombic crystal structure,212,15.8,0.61,"The elements were weighed according to the chemical stoichiometry and sealed in quartz tubes under vacuum. The quartz tubes were placed in a melting furnace, heated to 1273 K and held at this temperature for 12 h. Then, the tubes were slowly cooled to 723 K in 27.5 h, dwelled for 72 h. Finally, the tubes were cooled to room temperature in 21 h. The obtained Ag2Se0.69Se0.31 ingot was cut and sealed in sealed in quartz tubes under vacuum. The quartz tubes were placed in a muffle furnace, heated to 473 K and held at this temperature for for 48 h. Then the sample was placed in air for 10 min to return to room temperature.",,,,,,,,
Ag2Se0.69S0.31,orthorhombic crystal structure,193,14.3,0.54,"The elements were weighed according to the chemical stoichiometry and sealed in quartz tubes under vacuum. The quartz tubes were placed in a melting furnace, heated to 1273 K and held at this temperature for 12 h. Then, the tubes were slowly cooled to 723 K in 27.5 h, dwelled for 72 h. Finally, the tubes were cooled to room temperature in 21 h. The obtained Ag2Se0.69Se0.31 ingot was cut and placed in liquid nitrogen, cooled to 78 K and held at this temperature for 48 h. Then the sample was placed in air for 10 min to return to room temperature.",,,,,,,,
Ag2Se0.68S0.32,orthorhombic crystal structure,233,17.3,0.54,"The elements were weighed according to the chemical stoichiometry and sealed in quartz tubes under vacuum. The quartz tubes were placed in a melting furnace, heated to 1273 K and held at this temperature for 12 h. Then, the tubes were slowly cooled to 723 K in 27.5 h, dwelled for 72 h. Finally, the tubes were cooled to room temperature in 21 h. The obtained Ag2Se0.68Se0.32 ingot was cut and sealed in sealed in quartz tubes under vacuum. The quartz tubes were placed in a muffle furnace, heated to 473 K and held at this temperature for for 48 h. Then the sample was placed in air for 10 min to return to room temperature.",,,,,,,,
Ag2Se0.67S0.33,orthorhombic crystal structure,208,17.1,0.56,"The elements were weighed according to the chemical stoichiometry and sealed in quartz tubes under vacuum. The quartz tubes were placed in a melting furnace, heated to 1273 K and held at this temperature for 12 h. Then, the tubes were slowly cooled to 723 K in 27.5 h, dwelled for 72 h. Finally, the tubes were cooled to room temperature in 21 h. The obtained Ag2Se0.67Se0.33 ingot was cut and sealed in sealed in quartz tubes under vacuum. The quartz tubes were placed in a muffle furnace, heated to 473 K and held at this temperature for for 48 h. Then the sample was placed in air for 10 min to return to room temperature.",,,,,,,,
Ag2Se0.67S0.33,orthorhombic crystal structure,181,11.4,0.52,"The elements were weighed according to the chemical stoichiometry and sealed in quartz tubes under vacuum. The quartz tubes were placed in a melting furnace, heated to 1273 K and held at this temperature for 12 h. Then, the tubes were slowly cooled to 723 K in 27.5 h, dwelled for 72 h. Finally, the tubes were cooled to room temperature in 21 h. The obtained Ag2Se0.67Se0.33 ingot was cut and placed in liquid nitrogen, cooled to 78 K and held at this temperature for 48 h. Then the sample was placed in air for 10 min to return to room temperature.",,,,,,,,
Ag2Se0.66S0.34,orthorhombic crystal structure,208,14.7,0.54,"The elements were weighed according to the chemical stoichiometry and sealed in quartz tubes under vacuum. The quartz tubes were placed in a melting furnace, heated to 1273 K and held at this temperature for 12 h. Then, the tubes were slowly cooled to 723 K in 27.5 h, dwelled for 72 h. Finally, the tubes were cooled to room temperature in 21 h. The obtained Ag2Se0.66Se0.34 ingot was cut and sealed in sealed in quartz tubes under vacuum. The quartz tubes were placed in a muffle furnace, heated to 473 K and held at this temperature for for 48 h. Then the sample was placed in air for 10 min to return to room temperature.",,,,,,,,
Ag2Se0.65S0.35,orthorhombic crystal structure,208,16.2,0.46,"The elements were weighed according to the chemical stoichiometry and sealed in quartz tubes under vacuum. The quartz tubes were placed in a melting furnace, heated to 1273 K and held at this temperature for 12 h. Then, the tubes were slowly cooled to 723 K in 27.5 h, dwelled for 72 h. Finally, the tubes were cooled to room temperature in 21 h. The obtained Ag2Se0.65Se0.35 ingot was cut and sealed in sealed in quartz tubes under vacuum. The quartz tubes were placed in a muffle furnace, heated to 473 K and held at this temperature for for 48 h. Then the sample was placed in air for 10 min to return to room temperature.",,,,,,,,
Ag2Se0.65S0.35,orthorhombic crystal structure,207,15,0.46,"The elements were weighed according to the chemical stoichiometry and sealed in quartz tubes under vacuum. The quartz tubes were placed in a melting furnace, heated to 1273 K and held at this temperature for 12 h. Then, the tubes were slowly cooled to 723 K in 27.5 h, dwelled for 72 h. Finally, the tubes were cooled to room temperature in 21 h. The obtained Ag2Se0.65Se0.35 ingot was cut and placed in liquid nitrogen, cooled to 78 K and held at this temperature for 48 h. Then the sample was placed in air for 10 min to return to room temperature.",,,,,,,,
Ag2Se0.64S0.36,orthorhombic crystal structure,108,16.2,0.37,"The elements were weighed according to the chemical stoichiometry and sealed in quartz tubes under vacuum. The quartz tubes were placed in a melting furnace, heated to 1273 K and held at this temperature for 12 h. Then, the tubes were slowly cooled to 723 K in 27.5 h, dwelled for 72 h. Finally, the tubes were cooled to room temperature in 21 h. The obtained Ag2Se0.64Se0.36 ingot was cut and sealed in sealed in quartz tubes under vacuum. The quartz tubes were placed in a muffle furnace, heated to 473 K and held at this temperature for for 48 h. Then the sample was placed in air for 10 min to return to room temperature.",,,,,,,,
Ag2Se0.63S0.37,monoclinic crystal structure,241,19.4,0.17,"The elements were weighed according to the chemical stoichiometry and sealed in quartz tubes under vacuum. The quartz tubes were placed in a melting furnace, heated to 1273 K and held at this temperature for 12 h. Then, the tubes were slowly cooled to 723 K in 27.5 h, dwelled for 72 h. Finally, the tubes were cooled to room temperature in 21 h. The obtained Ag2Se0.63Se0.37 ingot was cut and sealed in sealed in quartz tubes under vacuum. The quartz tubes were placed in a muffle furnace, heated to 473 K and held at this temperature for for 48 h. Then the sample was placed in air for 10 min to return to room temperature.",,,,,,,,
Ag2Se0.63S0.37,orthorhombic crystal structure,133,9.98,0.54,"The elements were weighed according to the chemical stoichiometry and sealed in quartz tubes under vacuum. The quartz tubes were placed in a melting furnace, heated to 1273 K and held at this temperature for 12 h. Then, the tubes were slowly cooled to 723 K in 27.5 h, dwelled for 72 h. Finally, the tubes were cooled to room temperature in 21 h. The obtained Ag2Se0.63Se0.37 ingot was cut and placed in liquid nitrogen, cooled to 78 K and held at this temperature for 48 h. Then the sample was placed in air for 10 min to return to room temperature.",,,,,,,,
Ag2Se0.62S0.38,monoclinic crystal structure,170,17.3,0.22,"The elements were weighed according to the chemical stoichiometry and sealed in quartz tubes under vacuum. The quartz tubes were placed in a melting furnace, heated to 1273 K and held at this temperature for 12 h. Then, the tubes were slowly cooled to 723 K in 27.5 h, dwelled for 72 h. Finally, the tubes were cooled to room temperature in 21 h. The obtained Ag2Se0.68Se0.38 ingot was cut and sealed in sealed in quartz tubes under vacuum. The quartz tubes were placed in a muffle furnace, heated to 473 K and held at this temperature for for 48 h. Then the sample was placed in air for 10 min to return to room temperature.",,,,,,,,
Ag2Se0.61S0.39,monoclinic crystal structure,156,20,0.15,"The elements were weighed according to the chemical stoichiometry and sealed in quartz tubes under vacuum. The quartz tubes were placed in a melting furnace, heated to 1273 K and held at this temperature for 12 h. Then, the tubes were slowly cooled to 723 K in 27.5 h, dwelled for 72 h. Finally, the tubes were cooled to room temperature in 21 h. The obtained Ag2Se0.61Se0.39 ingot was cut and sealed in sealed in quartz tubes under vacuum. The quartz tubes were placed in a muffle furnace, heated to 473 K and held at this temperature for for 48 h. Then the sample was placed in air for 10 min to return to room temperature.",,,,,,,,
Ag2Se0.61S0.39,orthorhombic crystal structure,221,10.27,0.58,"The elements were weighed according to the chemical stoichiometry and sealed in quartz tubes under vacuum. The quartz tubes were placed in a melting furnace, heated to 1273 K and held at this temperature for 12 h. Then, the tubes were slowly cooled to 723 K in 27.5 h, dwelled for 72 h. Finally, the tubes were cooled to room temperature in 21 h. The obtained Ag2Se0.61Se0.39 ingot was cut and placed in liquid nitrogen, cooled to 78 K and held at this temperature for 48 h. Then the sample was placed in air for 10 min to return to room temperature.",,,,,,,,
Ag2S0.7Te0.3,cubic crystal structure,73,15,0.31,"The elements were weighed according to the chemical stoichiometry and then placed in a stainless-steel ball milling tank. The ball-to-material ratio is 10:1. The tank was sealed in a glove box and then placed into a high-energy ball miller. The milling time was set as 5 h. The revolving velocity is 1400 r/min.  The as-prepared sample after ballmilling was placed into a stainless-steel mold with a diameter of 10mm and then cold-pressed under the pressure of 50MPa. The pressure holding time was set as 5min. Then the sample was placed in a boron nitride crucible and sealed in quartz tubes under vacuum. The quartz tubes were placed in a vertical furnace, heated to 1223 K in 10 h and held at this temperature for 1.5 h. Then, the tubes were air-cooled to room temperature.",,,,,,,,
Ag1.99K0.01S0.7Te0.3,cubic crystal structure,53,2.6,0.22,"The elements were weighed according to the chemical stoichiometry and then placed in a stainless-steel ball milling tank. The ball-to-material ratio is 10:1. The tank was sealed in a glove box and then placed into a high-energy ball miller. The milling time was set as 5 h. The revolving velocity is 1400 r/min.  The as-prepared sample after ballmilling was placed into a stainless-steel mold with a diameter of 10mm and then cold-pressed under the pressure of 50MPa. The pressure holding time was set as 5min. Then the sample was placed in a boron nitride crucible and sealed in quartz tube under vacuum. The quartz tube was placed in a vertical furnace, heated to 1223 K in 10 h and held at this temperature for 1.5 h. Then, the tube was air-cooled to room temperature. The  Ag1.99K0.01S0.7Te0.3 is of cubic crystal structure and has a bending strain of ~2.6%. The bending strength is ~53 Mpa. The zT at room temperature is 0.22.",,,,,,,,
Ag1.97K0.03S0.7Te0.3,cubic crystal structure,53,2.1,0.17,"The elements were weighed according to the chemical stoichiometry and then placed in a stainless-steel ball milling tank. The ball-to-material ratio is 10:1. The tank was sealed in a glove box and then placed into a high-energy ball miller. The milling time was set as 5 h. The revolving velocity is 1400 r/min.  The as-prepared sample after ballmilling was placed into a stainless-steel mold with a diameter of 10mm and then cold-pressed under the pressure of 50MPa. The pressure holding time was set as 5min. Then the sample was placed in a boron nitride crucible and sealed in quartz tube under vacuum. The quartz tube was placed in a vertical furnace, heated to 1223 K in 10 h and held at this temperature for 1.5 h. Then, the tube was air-cooled to room temperature. The  Ag1.99K0.01S0.7Te0.3 is of cubic crystal structure and has a bending strain of > 2.1%. The bending strength is ~53 Mpa. The zT at room temperature is 0.17.",,,,,,,,
Ag1.95K0.05S0.7Te0.3,cubic crystal structure,64,15,0.07,"The elements were weighed according to the chemical stoichiometry and then placed in a stainless-steel ball milling tank. The ball-to-material ratio is 10:1. The tank was sealed in a glove box and then placed into a high-energy ball miller. The milling time was set as 5 h. The revolving velocity is 1400 r/min.  The as-prepared sample after ballmilling was placed into a stainless-steel mold with a diameter of 10mm and then cold-pressed under the pressure of 50MPa. The pressure holding time was set as 5min. Then the sample was placed in a boron nitride crucible and sealed in quartz tube under vacuum. The quartz tube was placed in a vertical furnace, heated to 1223 K in 10 h and held at this temperature for 1.5 h. Then, the tube was air-cooled to room temperature. The  Ag1.99K0.01S0.7Te0.3 is of cubic crystal structure and has a bending strain of > 15%. The bending strength is ~64 Mpa. The zT at room temperature is 0.07.",,,,,,,,
Ag1.90K0.1S0.7Te0.3,cubic crystal structure,82,9,0.25,"The elements were weighed according to the chemical stoichiometry and then placed in a stainless-steel ball milling tank. The ball-to-material ratio is 10:1. The tank was sealed in a glove box and then placed into a high-energy ball miller. The milling time was set as 5 h. The revolving velocity is 1400 r/min.  The as-prepared sample after ballmilling was placed into a stainless-steel mold with a diameter of 10mm and then cold-pressed under the pressure of 50MPa. The pressure holding time was set as 5min. Then the sample was placed in a boron nitride crucible and sealed in quartz tube under vacuum. The quartz tube was placed in a vertical furnace, heated to 1223 K in 10 h and held at this temperature for 1.5 h. Then, the tube was air-cooled to room temperature. The  Ag1.99K0.01S0.7Te0.3 is of cubic crystal structure and has a bending strain of ~9%. The bending strength is ~82 Mpa. The zT at room temperature is 0.25.",,,,,,,,
Ag1.8K0.2S0.7Te0.3,cubic crystal structure,90,15,0.47,"The elements were weighed according to the chemical stoichiometry and then placed in a stainless-steel ball milling tank. The ball-to-material ratio is 10:1. The tank was sealed in a glove box and then placed into a high-energy ball miller. The milling time was set as 5 h. The revolving velocity is 1400 r/min.  The as-prepared sample after ballmilling was placed into a stainless-steel mold with a diameter of 10mm and then cold-pressed under the pressure of 50MPa. The pressure holding time was set as 5min. Then the sample was placed in a boron nitride crucible and sealed in quartz tube under vacuum. The quartz tube was placed in a vertical furnace, heated to 1223 K in 10 h and held at this temperature for 1.5 h. Then, the tube was air-cooled to room temperature. The  Ag1.99K0.01S0.7Te0.3 is of cubic crystal structure and has a bending strain of > 15%. The bending strength is ~90 Mpa. The zT at room temperature is 0.47.",,,,,,,,
Ag1.85K0.15S0.7Te0.3,cubic crystal structure,25,15,0.07,"The elements were weighed according to the chemical stoichiometry and then placed in a stainless-steel ball milling tank. The ball-to-material ratio is 10:1. The tank was sealed in a glove box and then placed into a high-energy ball miller. The milling time was set as 5 h. The revolving velocity is 1400 r/min.  The as-prepared sample after ballmilling was placed into a stainless-steel mold with a diameter of 10mm and then cold-pressed under the pressure of 50MPa. The pressure holding time was set as 5min. Then the sample was placed in a boron nitride crucible and sealed in quartz tube under vacuum. The quartz tube was placed in a vertical furnace, heated to 1223 K in 10 h and held at this temperature for 1.5 h. Then, the tube was air-cooled to room temperature. The  Ag1.99K0.01S0.7Te0.3 is of cubic crystal structure and has a bending strain of > 15%. The bending strength is ~25 Mpa. The zT at room temperature is 0.07.",,,,,,,,
Ag1.7K0.3S0.7Te0.3,cubic crystal structure,60,15,0.26,"The elements were weighed according to the chemical stoichiometry and then placed in a stainless-steel ball milling tank. The ball-to-material ratio is 10:1. The tank was sealed in a glove box and then placed into a high-energy ball miller. The milling time was set as 5 h. The revolving velocity is 1400 r/min.  The as-prepared sample after ballmilling was placed into a stainless-steel mold with a diameter of 10mm and then cold-pressed under the pressure of 50MPa. The pressure holding time was set as 5min. Then the sample was placed in a boron nitride crucible and sealed in quartz tube under vacuum. The quartz tube was placed in a vertical furnace, heated to 1223 K in 10 h and held at this temperature for 1.5 h. Then, the tube was air-cooled to room temperature. The  Ag1.99K0.01S0.7Te0.3 is of cubic crystal structure and has a bending strain of > 15%. The bending strength is ~60 Mpa. The zT at room temperature is 0.26.",,,,,,,,
Ag2S0.7Te0.3,cubic crystal structure,100,15,0.15,"The elements were weighed according to the chemical stoichiometry and sealed in carbon - coated quartz tubes under vacuum. The quartz tubes were placed in a vertical furnace, heated to 1323 K and held at this temperature for 12 h. Then, the tubes were slowly cooled to 823 K in 50 h, dwelled for 72 h. After that, tubes were cooled to 393 K naturally and held at this temperature for 10 h. Finally, the tubes were cooled to room temperature.",,,,,,,,
Ag2S0.8Te0.2,cubic crystal structure,80,20,0.23789,"The elements were weighed according to the chemical stoichiometry and sealed in carbon - coated quartz tubes under vacuum. The quartz tubes were placed in a vertical furnace, heated to 1323 K and held at this temperature for 12 h. Then, the tubes were slowly cooled to 823 K in 50 h, dwelled for 72 h. After that, tubes were cooled to 393 K naturally and held at this temperature for 10 h. Finally, the tubes were cooled to room temperature.",,,,,,,,
Ag2S0.7Te0.3,cubic crystal structure,83,20,0.28927,"The elements were weighed according to the chemical stoichiometry and sealed in carbon - coated quartz tubes under vacuum. The quartz tubes were placed in a vertical furnace, heated to 1323 K and held at this temperature for 12 h. Then, the tubes were slowly cooled to 823 K in 50 h, dwelled for 72 h. After that, tubes were cooled to 393 K naturally and held at this temperature for 10 h. Finally, the tubes were cooled to room temperature.",,,,,,,,
Ag2S0.5Te0.5,cubic crystal structure,73,20,0.3727,"The elements were weighed according to the chemical stoichiometry and sealed in carbon - coated quartz tubes under vacuum. The quartz tubes were placed in a vertical furnace, heated to 1323 K and held at this temperature for 12 h. Then, the tubes were slowly cooled to 823 K in 50 h, dwelled for 72 h. After that, tubes were cooled to 393 K naturally and held at this temperature for 10 h. Finally, the tubes were cooled to room temperature.",,,,,,,,
Ag2S0.2Te0.8,monoclinic crystal structure,47,1.89696,0.19557,"The elements were weighed according to the chemical stoichiometry and sealed in carbon - coated quartz tubes under vacuum. The quartz tubes were placed in a vertical furnace, heated to 1323 K and held at this temperature for 12 h. Then, the tubes were slowly cooled to 823 K in 50 h, dwelled for 72 h. After that, tubes were cooled to 393 K naturally and held at this temperature for 10 h. Finally, the tubes were cooled to room temperature.",,,,,,,,
Ag2Te,monoclinic crystal structure,124,3.63647,0.44536,"The elements were weighed according to the chemical stoichiometry and sealed in carbon - coated quartz tubes under vacuum. The quartz tubes were placed in a vertical furnace, heated to 1323 K and held at this temperature for 12 h. Then, the tubes were slowly cooled to 823 K in 50 h, dwelled for 72 h. After that, tubes were cooled to 393 K naturally and held at this temperature for 10 h. Finally, the tubes were cooled to room temperature.",,,,,,,,
Ag2.005S0.5Te0.5,cubic crystal structure,84,20,0.17243,"The elements were weighed according to the chemical stoichiometry and sealed in carbon - coated quartz tubes under vacuum. The quartz tubes were placed in a vertical furnace, heated to 1323 K and held at this temperature for 12 h. Then, the tubes were slowly cooled to 823 K in 50 h, dwelled for 72 h. After that, tubes were cooled to 393 K naturally and held at this temperature for 10 h. Finally, the tubes were cooled to room temperature.",,,,,,,,
Ag1.995S0.5Te0.5,cubic and monoclinic mixed crystal structure,74,0.744,0.35511,"The elements were weighed according to the chemical stoichiometry and sealed in carbon - coated quartz tubes under vacuum. The quartz tubes were placed in a vertical furnace, heated to 1323 K and held at this temperature for 12 h. Then, the tubes were slowly cooled to 823 K in 50 h, dwelled for 72 h. After that, tubes were cooled to 393 K naturally and held at this temperature for 10 h. Finally, the tubes were cooled to room temperature.",,,,,,,,
Ag1.99Au0.01S0.7Te0.3,cubic crystal structure,79,20,0.18252,"The elements were weighed according to the chemical stoichiometry and sealed in carbon - coated quartz tubes under vacuum. The quartz tubes were placed in a vertical furnace, heated to 1323 K and held at this temperature for 12 h. Then, the tubes were slowly cooled to 823 K in 50 h, dwelled for 72 h. After that, tubes were cooled to 393 K naturally and held at this temperature for 10 h. Finally, the tubes were cooled to room temperature.",,,,,,,,
Ag1.97Au0.03S0.7Te0.3,cubic crystal structure,90,20,0.31935,"The elements were weighed according to the chemical stoichiometry and sealed in carbon - coated quartz tubes under vacuum. The quartz tubes were placed in a vertical furnace, heated to 1323 K and held at this temperature for 12 h. Then, the tubes were slowly cooled to 823 K in 50 h, dwelled for 72 h. After that, tubes were cooled to 393 K naturally and held at this temperature for 10 h. Finally, the tubes were cooled to room temperature.",,,,,,,,
Ag1.95Au0.05S0.7Te0.3,cubic crystal structure,103,20,0.29549,"The elements were weighed according to the chemical stoichiometry and sealed in carbon - coated quartz tubes under vacuum. The quartz tubes were placed in a vertical furnace, heated to 1323 K and held at this temperature for 12 h. Then, the tubes were slowly cooled to 823 K in 50 h, dwelled for 72 h. After that, tubes were cooled to 393 K naturally and held at this temperature for 10 h. Finally, the tubes were cooled to room temperature.",,,,,,,,
Ag1.98Au0.03S0.7Te0.3,cubic crystal structure,101,20,0.26679,"The elements were weighed according to the chemical stoichiometry and sealed in carbon - coated quartz tubes under vacuum. The quartz tubes were placed in a vertical furnace, heated to 1323 K and held at this temperature for 12 h. Then, the tubes were slowly cooled to 823 K in 50 h, dwelled for 72 h. After that, tubes were cooled to 393 K naturally and held at this temperature for 10 h. Finally, the tubes were cooled to room temperature.",,,,,,,,
Ag1.96Au0.03S0.7Te0.3,cubic crystal structure,96,19.48575,0.21436,"The elements were weighed according to the chemical stoichiometry and sealed in carbon - coated quartz tubes under vacuum. The quartz tubes were placed in a vertical furnace, heated to 1323 K and held at this temperature for 12 h. Then, the tubes were slowly cooled to 823 K in 50 h, dwelled for 72 h. After that, tubes were cooled to 393 K naturally and held at this temperature for 10 h. Finally, the tubes were cooled to room temperature.",,,,,,,,
Ag1.95Au0.03S0.7Te0.3,cubic crystal structure,101,20,0.24533,"The elements were weighed according to the chemical stoichiometry and sealed in carbon - coated quartz tubes under vacuum. The quartz tubes were placed in a vertical furnace, heated to 1323 K and held at this temperature for 12 h. Then, the tubes were slowly cooled to 823 K in 50 h, dwelled for 72 h. After that, tubes were cooled to 393 K naturally and held at this temperature for 10 h. Finally, the tubes were cooled to room temperature.",,,,,,,,
Ag1.94Au0.03S0.7Te0.3,cubic crystal structure,98,20,0.33089,"The elements were weighed according to the chemical stoichiometry and sealed in carbon - coated quartz tubes under vacuum. The quartz tubes were placed in a vertical furnace, heated to 1323 K and held at this temperature for 12 h. Then, the tubes were slowly cooled to 823 K in 50 h, dwelled for 72 h. After that, tubes were cooled to 393 K naturally and held at this temperature for 10 h. Finally, the tubes were cooled to room temperature.",,,,,,,,
Ag2S,monoclinic crystal structure,,15,6.30E-05,"The elements are weighted according to the chemical stoichiometric and sealed in quartz tubes under vacuum. The quartz tubes are slowly heated to 1323 K within 50 h and kept at this temperature for 12 h. After that, the tubes are slowly cooled down to 823 K, dwelled for 72 h, then to 393 K and held at this temperature for 10 h. Finally, the furnace is naturally cooled down to room temperature.",,,,,,,,
Ag2Se,orthorhombic crystal structure,,1.7,0.8,"The elements are weighted according to the chemical stoichiometric and sealed in quartz tubes under vacuum. The quartz tubes are slowly heated to 1323 K within 50 h and kept at this temperature for 12 h. After that, the tubes are slowly cooled down to 823 K, dwelled for 72 h, then to 393 K and held at this temperature for 11 h. Finally, the furnace is naturally cooled down to room temperature.",,,,,,,,
Ag2Te,monoclinic crystal structure,,0.6,0.28,"The elements are weighted according to the chemical stoichiometric and sealed in quartz tubes under vacuum. The quartz tubes are slowly heated to 1323 K within 50 h and kept at this temperature for 12 h. After that, the tubes are slowly cooled down to 823 K, dwelled for 72 h, then to 393 K and held at this temperature for 12 h. Finally, the furnace is naturally cooled down to room temperature.",,,,,,,,
Ag2S0.9Se0.1,monoclinic crystal structure,,,7.60E-04,"The elements are weighted according to the chemical stoichiometric and sealed in quartz tubes under vacuum. The quartz tubes are slowly heated to 1323 K within 50 h and kept at this temperature for 12 h. After that, the tubes are slowly cooled down to 823 K, dwelled for 72 h, then to 393 K and held at this temperature for 13 h. Finally, the furnace is naturally cooled down to room temperature.",,,,,,,,
Ag2S0.7Se0.3,monoclinic crystal structure,,12,0.075,"The elements are weighted according to the chemical stoichiometric and sealed in quartz tubes under vacuum. The quartz tubes are slowly heated to 1323 K within 50 h and kept at this temperature for 12 h. After that, the tubes are slowly cooled down to 823 K, dwelled for 72 h, then to 393 K and held at this temperature for 14 h. Finally, the furnace is naturally cooled down to room temperature.",,,,,,,,
Ag2S0.5Se0.5,monoclinic crystal structure,,12,0.26,"The elements are weighted according to the chemical stoichiometric and sealed in quartz tubes under vacuum. The quartz tubes are slowly heated to 1323 K within 50 h and kept at this temperature for 12 h. After that, the tubes are slowly cooled down to 823 K, dwelled for 72 h, then to 393 K and held at this temperature for 15 h. Finally, the furnace is naturally cooled down to room temperature.",,,,,,,,
Ag2S0.4Se0.6,monoclinic crystal structure,,10,0.26,"The elements are weighted according to the chemical stoichiometric and sealed in quartz tubes under vacuum. The quartz tubes are slowly heated to 1323 K within 50 h and kept at this temperature for 12 h. After that, the tubes are slowly cooled down to 823 K, dwelled for 72 h, then to 393 K and held at this temperature for 16 h. Finally, the furnace is naturally cooled down to room temperature.",,,,,,,,
Ag2S0.3Se0.7,monoclinic crystal structure,,0.8,0.44,"The elements are weighted according to the chemical stoichiometric and sealed in quartz tubes under vacuum. The quartz tubes are slowly heated to 1323 K within 50 h and kept at this temperature for 12 h. After that, the tubes are slowly cooled down to 823 K, dwelled for 72 h, then to 393 K and held at this temperature for 17 h. Finally, the furnace is naturally cooled down to room temperature.",,,,,,,,
Ag2S0.2Se0.8,orthorhombic crystal structure,,,0.35,"The elements are weighted according to the chemical stoichiometric and sealed in quartz tubes under vacuum. The quartz tubes are slowly heated to 1323 K within 50 h and kept at this temperature for 12 h. After that, the tubes are slowly cooled down to 823 K, dwelled for 72 h, then to 393 K and held at this temperature for 18 h. Finally, the furnace is naturally cooled down to room temperature.",,,,,,,,
Ag2S0.1Se0.9,orthorhombic crystal structure,,2,0.58,"The elements are weighted according to the chemical stoichiometric and sealed in quartz tubes under vacuum. The quartz tubes are slowly heated to 1323 K within 50 h and kept at this temperature for 12 h. After that, the tubes are slowly cooled down to 823 K, dwelled for 72 h, then to 393 K and held at this temperature for 19 h. Finally, the furnace is naturally cooled down to room temperature.",,,,,,,,
Ag2Se0.8Te0.2,orthorhombic crystal structure,,0.9,0.46,"The elements are weighted according to the chemical stoichiometric and sealed in quartz tubes under vacuum. The quartz tubes are slowly heated to 1323 K within 50 h and kept at this temperature for 12 h. After that, the tubes are slowly cooled down to 823 K, dwelled for 72 h, then to 393 K and held at this temperature for 20 h. Finally, the furnace is naturally cooled down to room temperature.",,,,,,,,
Ag2Se0.6Te0.4,orthorhombic crystal structure,,1.3,0.46,"The elements are weighted according to the chemical stoichiometric and sealed in quartz tubes under vacuum. The quartz tubes are slowly heated to 1323 K within 50 h and kept at this temperature for 12 h. After that, the tubes are slowly cooled down to 823 K, dwelled for 72 h, then to 393 K and held at this temperature for 21 h. Finally, the furnace is naturally cooled down to room temperature.",,,,,,,,
Ag2Se0.4Te0.6,orthorhombic crystal structure,,1.2,0.3,"The elements are weighted according to the chemical stoichiometric and sealed in quartz tubes under vacuum. The quartz tubes are slowly heated to 1323 K within 50 h and kept at this temperature for 12 h. After that, the tubes are slowly cooled down to 823 K, dwelled for 72 h, then to 393 K and held at this temperature for 22 h. Finally, the furnace is naturally cooled down to room temperature.",,,,,,,,
Ag2Se0.2Te0.8,monoclinic crystal structure,,0.8,0.16,"The elements are weighted according to the chemical stoichiometric and sealed in quartz tubes under vacuum. The quartz tubes are slowly heated to 1323 K within 50 h and kept at this temperature for 12 h. After that, the tubes are slowly cooled down to 823 K, dwelled for 72 h, then to 393 K and held at this temperature for 23 h. Finally, the furnace is naturally cooled down to room temperature.",,,,,,,,
Ag2S0.86Te0.14,cubic crystal structure,,15,0.15,"The elements are weighted according to the chemical stoichiometric and sealed in quartz tubes under vacuum. The quartz tubes are slowly heated to 1323 K within 50 h and kept at this temperature for 12 h. After that, the tubes are slowly cooled down to 823 K, dwelled for 72 h, then to 393 K and held at this temperature for 24 h. Finally, the furnace is naturally cooled down to room temperature.",,,,,,,,
Ag2S0.82Te0.18,cubic crystal structure,,15,0.11,"The elements are weighted according to the chemical stoichiometric and sealed in quartz tubes under vacuum. The quartz tubes are slowly heated to 1323 K within 50 h and kept at this temperature for 12 h. After that, the tubes are slowly cooled down to 823 K, dwelled for 72 h, then to 393 K and held at this temperature for 25 h. Finally, the furnace is naturally cooled down to room temperature.",,,,,,,,
Ag2S0.8Te0.2,cubic crystal structure,,,0.14,"The elements are weighted according to the chemical stoichiometric and sealed in quartz tubes under vacuum. The quartz tubes are slowly heated to 1323 K within 50 h and kept at this temperature for 12 h. After that, the tubes are slowly cooled down to 823 K, dwelled for 72 h, then to 393 K and held at this temperature for 26 h. Finally, the furnace is naturally cooled down to room temperature.",,,,,,,,
Ag2S0.76Te0.24,cubic crystal structure,,15,0.13,"The elements are weighted according to the chemical stoichiometric and sealed in quartz tubes under vacuum. The quartz tubes are slowly heated to 1323 K within 50 h and kept at this temperature for 12 h. After that, the tubes are slowly cooled down to 823 K, dwelled for 72 h, then to 393 K and held at this temperature for 27 h. Finally, the furnace is naturally cooled down to room temperature.",,,,,,,,
Ag2S0.7Te0.3,cubic crystal structure,,15,0.3,"The elements are weighted according to the chemical stoichiometric and sealed in quartz tubes under vacuum. The quartz tubes are slowly heated to 1323 K within 50 h and kept at this temperature for 12 h. After that, the tubes are slowly cooled down to 823 K, dwelled for 72 h, then to 393 K and held at this temperature for 28 h. Finally, the furnace is naturally cooled down to room temperature.",,,,,,,,
