Repository: jwzhukevin/NLHE_Database

# NLHE_Database - 材料数据库管理系统

## 项目概述

NLHE_Database是一个专为材料科学研究设计的综合数据库管理系统，用于高效存储、管理和可视化材料数据。系统基于Flask框架开发，提供直观的Web界面，支持晶体结构的3D可视化、能带结构分析以及批量数据处理功能。

## 核心功能（只读模式）

- **材料数据浏览与检索（只读）**：支持分页、排序与多条件筛选
- **高级搜索与过滤**：按名称/化学式/属性等条件筛选
- **晶体结构可视化**：基于 Three.js 的交互式 3D 查看器，支持旋转、缩放与超胞生成
- **能带结构分析**：能带数据可视化显示与分析工具
- **文章内容浏览**：查看相关研究文章
- **数据导入（离线/脚本）**：通过 CLI/脚本批量导入 JSON/CSV 数据（网页端不提供写入）
- **用户认证**：支持登录访问用户功能（不区分管理员）
- **安全防护**：IP 封锁保护机制，防止暴力登录尝试
- **文件格式转换**：支持 TXT 转 DAT/DOCX 的工具

## 技术架构

### 后端框架
- **Flask**：轻量级Web应用框架，采用工厂模式组织代码
- **SQLAlchemy ORM**：提供数据库抽象层，简化数据操作
- **Flask-Login**：管理用户会话和认证
- **Flask-Migrate**：处理数据库模式迁移

File: app/static/CSV_data/实验数据.csv (part 4 of 4)
Material,Crystal Structure,Bending Strength (MPa),Bending Strain (%),zT,Heat Treatment Process,,,,,,,,
Ag2S0.5Te0.5,cubic crystal structure,,9,0.58,"The elements are weighted according to the chemical stoichiometric and sealed in quartz tubes under vacuum. The quartz tubes are slowly heated to 1323 K within 50 h and kept at this temperature for 12 h. After that, the tubes are slowly cooled down to 823 K, dwelled for 72 h, then to 393 K and held at this temperature for 29 h. Finally, the furnace is naturally cooled down to room temperature.",,,,,,,,
Ag2S0.4Te0.6,monoclinic and cubic mixed crystal structure,,15,0.35,"The elements are weighted according to the chemical stoichiometric and sealed in quartz tubes under vacuum. The quartz tubes are slowly heated to 1323 K within 50 h and kept at this temperature for 12 h. After that, the tubes are slowly cooled down to 823 K, dwelled for 72 h, then to 393 K and held at this temperature for 30 h. Finally, the furnace is naturally cooled down to room temperature.",,,,,,,,
Ag2S0.3Te0.7,monoclinic and cubic mixed crystal structure,,15,0.14,"The elements are weighted according to the chemical stoichiometric and sealed in quartz tubes under vacuum. The quartz tubes are slowly heated to 1323 K within 50 h and kept at this temperature for 12 h. After that, the tubes are slowly cooled down to 823 K, dwelled for 72 h, then to 393 K and held at this temperature for 31 h. Finally, the furnace is naturally cooled down to room temperature.",,,,,,,,
Ag2S0.2Te0.8,monoclinic and cubic mixed crystal structure,,15,0.14,"The elements are weighted according to the chemical stoichiometric and sealed in quartz tubes under vacuum. The quartz tubes are slowly heated to 1323 K within 50 h and kept at this temperature for 12 h. After that, the tubes are slowly cooled down to 823 K, dwelled for 72 h, then to 393 K and held at this temperature for 32 h. Finally, the furnace is naturally cooled down to room temperature.",,,,,,,,
Ag2S0.15Te0.85,monoclinic crystal structure,,10.2,,"The elements are weighted according to the chemical stoichiometric and sealed in quartz tubes under vacuum. The quartz tubes are slowly heated to 1323 K within 50 h and kept at this temperature for 12 h. After that, the tubes are slowly cooled down to 823 K, dwelled for 72 h, then to 393 K and held at this temperature for 33 h. Finally, the furnace is naturally cooled down to room temperature.",,,,,,,,
Ag2S0.1Te0.9,monoclinic crystal structure,,5,0.18,"The elements are weighted according to the chemical stoichiometric and sealed in quartz tubes under vacuum. The quartz tubes are slowly heated to 1323 K within 50 h and kept at this temperature for 12 h. After that, the tubes are slowly cooled down to 823 K, dwelled for 72 h, then to 393 K and held at this temperature for 34 h. Finally, the furnace is naturally cooled down to room temperature.",,,,,,,,
Ag2S0.05Te0.95,monoclinic crystal structure,,0.44,,"The elements are weighted according to the chemical stoichiometric and sealed in quartz tubes under vacuum. The quartz tubes are slowly heated to 1323 K within 50 h and kept at this temperature for 12 h. After that, the tubes are slowly cooled down to 823 K, dwelled for 72 h, then to 393 K and held at this temperature for 35 h. Finally, the furnace is naturally cooled down to room temperature.",,,,,,,,
Ag2S0.8Se0.1Te0.1,monoclinic crystal structure,,15,0.02,"The elements are weighted according to the chemical stoichiometric and sealed in quartz tubes under vacuum. The quartz tubes are slowly heated to 1323 K within 50 h and kept at this temperature for 12 h. After that, the tubes are slowly cooled down to 823 K, dwelled for 72 h, then to 393 K and held at this temperature for 36 h. Finally, the furnace is naturally cooled down to room temperature.",,,,,,,,
Ag2S0.7Se0.15Te0.15,monoclinic crystal structure,,15,0.1,"The elements are weighted according to the chemical stoichiometric and sealed in quartz tubes under vacuum. The quartz tubes are slowly heated to 1323 K within 50 h and kept at this temperature for 12 h. After that, the tubes are slowly cooled down to 823 K, dwelled for 72 h, then to 393 K and held at this temperature for 37 h. Finally, the furnace is naturally cooled down to room temperature.",,,,,,,,
Ag2S0.6Se0.2Te0.2,cubic crystal structure,,15,0.08,"The elements are weighted according to the chemical stoichiometric and sealed in quartz tubes under vacuum. The quartz tubes are slowly heated to 1323 K within 50 h and kept at this temperature for 12 h. After that, the tubes are slowly cooled down to 823 K, dwelled for 72 h, then to 393 K and held at this temperature for 38 h. Finally, the furnace is naturally cooled down to room temperature.",,,,,,,,
Ag2S0.2Se0.4Te0.4,orthorhombic crystal structure,,1.3,,"The elements are weighted according to the chemical stoichiometric and sealed in quartz tubes under vacuum. The quartz tubes are slowly heated to 1323 K within 50 h and kept at this temperature for 12 h. After that, the tubes are slowly cooled down to 823 K, dwelled for 72 h, then to 393 K and held at this temperature for 39 h. Finally, the furnace is naturally cooled down to room temperature.",,,,,,,,
Ag2S0.1Se0.45Te0.45,orthorhombic crystal structure,,3.3,0.14,"The elements are weighted according to the chemical stoichiometric and sealed in quartz tubes under vacuum. The quartz tubes are slowly heated to 1323 K within 50 h and kept at this temperature for 12 h. After that, the tubes are slowly cooled down to 823 K, dwelled for 72 h, then to 393 K and held at this temperature for 40 h. Finally, the furnace is naturally cooled down to room temperature.",,,,,,,,
Ag2Se0.8S0.1Te0.1,orthorhombic crystal structure,,4.7,0.59,"The elements are weighted according to the chemical stoichiometric and sealed in quartz tubes under vacuum. The quartz tubes are slowly heated to 1323 K within 50 h and kept at this temperature for 12 h. After that, the tubes are slowly cooled down to 823 K, dwelled for 72 h, then to 393 K and held at this temperature for 41 h. Finally, the furnace is naturally cooled down to room temperature.",,,,,,,,
Ag2Se0.6S0.2Te0.2,orthorhombic crystal structure,,1.66,0.6,"The elements are weighted according to the chemical stoichiometric and sealed in quartz tubes under vacuum. The quartz tubes are slowly heated to 1323 K within 50 h and kept at this temperature for 12 h. After that, the tubes are slowly cooled down to 823 K, dwelled for 72 h, then to 393 K and held at this temperature for 42 h. Finally, the furnace is naturally cooled down to room temperature.",,,,,,,,
Ag2Se0.5S0.25Te0.25,orthorhombic crystal structure,,,0.52,"The elements are weighted according to the chemical stoichiometric and sealed in quartz tubes under vacuum. The quartz tubes are slowly heated to 1323 K within 50 h and kept at this temperature for 12 h. After that, the tubes are slowly cooled down to 823 K, dwelled for 72 h, then to 393 K and held at this temperature for 43 h. Finally, the furnace is naturally cooled down to room temperature.",,,,,,,,
Ag2Se0.2S0.4Te0.4,cubic crystal structure,,15,0.12,"The elements are weighted according to the chemical stoichiometric and sealed in quartz tubes under vacuum. The quartz tubes are slowly heated to 1323 K within 50 h and kept at this temperature for 12 h. After that, the tubes are slowly cooled down to 823 K, dwelled for 72 h, then to 393 K and held at this temperature for 44 h. Finally, the furnace is naturally cooled down to room temperature.",,,,,,,,
Ag2Se0.1S0.45Te0.45,cubic crystal structure,,9,0.2,"The elements are weighted according to the chemical stoichiometric and sealed in quartz tubes under vacuum. The quartz tubes are slowly heated to 1323 K within 50 h and kept at this temperature for 12 h. After that, the tubes are slowly cooled down to 823 K, dwelled for 72 h, then to 393 K and held at this temperature for 45 h. Finally, the furnace is naturally cooled down to room temperature.",,,,,,,,
Ag2Te0.9S0.05Se0.05,monoclinic  crystal structure,,2,0.19,"The elements are weighted according to the chemical stoichiometric and sealed in quartz tubes under vacuum. The quartz tubes are slowly heated to 1323 K within 50 h and kept at this temperature for 12 h. After that, the tubes are slowly cooled down to 823 K, dwelled for 72 h, then to 393 K and held at this temperature for 46 h. Finally, the furnace is naturally cooled down to room temperature.",,,,,,,,
Ag2Te0.8S0.1Se0.1,monoclinic  crystal structure,,6.7,0.1,"The elements are weighted according to the chemical stoichiometric and sealed in quartz tubes under vacuum. The quartz tubes are slowly heated to 1323 K within 50 h and kept at this temperature for 12 h. After that, the tubes are slowly cooled down to 823 K, dwelled for 72 h, then to 393 K and held at this temperature for 47 h. Finally, the furnace is naturally cooled down to room temperature.",,,,,,,,
Ag2Te0.6S0.2Se0.2,monoclinic and cubic mixed crystal structure,,3.8,0.1,"The elements are weighted according to the chemical stoichiometric and sealed in quartz tubes under vacuum. The quartz tubes are slowly heated to 1323 K within 50 h and kept at this temperature for 12 h. After that, the tubes are slowly cooled down to 823 K, dwelled for 72 h, then to 393 K and held at this temperature for 48 h. Finally, the furnace is naturally cooled down to room temperature.",,,,,,,,
Ag2Te0.5S0.25Se0.25,monoclinic and cubic mixed crystal structure,,,0.19,"The elements are weighted according to the chemical stoichiometric and sealed in quartz tubes under vacuum. The quartz tubes are slowly heated to 1323 K within 50 h and kept at this temperature for 12 h. After that, the tubes are slowly cooled down to 823 K, dwelled for 72 h, then to 393 K and held at this temperature for 49 h. Finally, the furnace is naturally cooled down to room temperature.",,,,,,,,
Ag2Te0.4S0.2Se0.2,monoclinic and cubic mixed crystal structure,,15,0.2,"The elements are weighted according to the chemical stoichiometric and sealed in quartz tubes under vacuum. The quartz tubes are slowly heated to 1323 K within 50 h and kept at this temperature for 12 h. After that, the tubes are slowly cooled down to 823 K, dwelled for 72 h, then to 393 K and held at this temperature for 50 h. Finally, the furnace is naturally cooled down to room temperature.",,,,,,,,
Ag2Te0.2S0.4Se0.4,cubic crystal structure,,15,0.22,"The elements are weighted according to the chemical stoichiometric and sealed in quartz tubes under vacuum. The quartz tubes are slowly heated to 1323 K within 50 h and kept at this temperature for 12 h. After that, the tubes are slowly cooled down to 823 K, dwelled for 72 h, then to 393 K and held at this temperature for 51 h. Finally, the furnace is naturally cooled down to room temperature.",,,,,,,,
Ag2Te0.1S0.45Se0.45,cubic crystal structure,,15,0.22,"The elements are weighted according to the chemical stoichiometric and sealed in quartz tubes under vacuum. The quartz tubes are slowly heated to 1323 K within 50 h and kept at this temperature for 12 h. After that, the tubes are slowly cooled down to 823 K, dwelled for 72 h, then to 393 K and held at this temperature for 52 h. Finally, the furnace is naturally cooled down to room temperature.",,,,,,,,
Ag2S0.34Se0.33Te0.33,cubic crystal structure,,15,0.08,"The elements are weighted according to the chemical stoichiometric and sealed in quartz tubes under vacuum. The quartz tubes are slowly heated to 1323 K within 50 h and kept at this temperature for 12 h. After that, the tubes are slowly cooled down to 823 K, dwelled for 72 h, then to 393 K and held at this temperature for 53 h. Finally, the furnace is naturally cooled down to room temperature.",,,,,,,,
Ag1.98S0.34Se0.33Te0.33,cubic crystal structure,,15,0.45,"The elements are weighted according to the chemical stoichiometric and sealed in quartz tubes under vacuum. The quartz tubes are slowly heated to 1323 K within 50 h and kept at this temperature for 12 h. After that, the tubes are slowly cooled down to 823 K, dwelled for 72 h, then to 393 K and held at this temperature for 54 h. Finally, the furnace is naturally cooled down to room temperature.",,,,,,,,
Ag1.9S0.34Se0.33Te0.33,monoclinic crystal structure,,,0.28,"The elements are weighted according to the chemical stoichiometric and sealed in quartz tubes under vacuum. The quartz tubes are slowly heated to 1323 K within 50 h and kept at this temperature for 12 h. After that, the tubes are slowly cooled down to 823 K, dwelled for 72 h, then to 393 K and held at this temperature for 55 h. Finally, the furnace is naturally cooled down to room temperature.",,,,,,,,
Ag2S0.6Se0.3Te0.1,monoclinic crystal structure,,,0.35,"The elements are weighted according to the chemical stoichiometric and sealed in quartz tubes under vacuum. The quartz tubes are slowly heated to 1323 K within 50 h and kept at this temperature for 12 h. After that, the tubes are slowly cooled down to 823 K, dwelled for 72 h, then to 393 K and held at this temperature for 56 h. Finally, the furnace is naturally cooled down to room temperature.",,,,,,,,
Ag2S0.5Se0.45Te0.05,monoclinic crystal structure,,,0.44,"The elements are weighted according to the chemical stoichiometric and sealed in quartz tubes under vacuum. The quartz tubes are slowly heated to 1323 K within 50 h and kept at this temperature for 12 h. After that, the tubes are slowly cooled down to 823 K, dwelled for 72 h, then to 393 K and held at this temperature for 57 h. Finally, the furnace is naturally cooled down to room temperature.",,,,,,,,
